Repository: wudilql/FMGTransformer

# FMGTransformer
The code modification is based on our submitted paper (A Fusion-Guided FMGTransformer Network for Predicting
Methanol Yield in Catalytic CO2 Hydrogenation), which aims to use deep learning algorithms to capture the nonlinear relationships between various reaction characteristics in order to predict methanol yield.

The data used in this project can be obtained from the paper by Manu Suvarna et al.(M. Suvarna, T. P. Araújo, J. Pérez-Ramírez, A generalized machine learning framework to predict the space-time yield of methanol from
thermocatalytic CO2 hydrogenation, Applied Catalysis B: Environmental 315 (2022) 121530. doi:10.1016/j.apcatb.2022.121530.)

# Future Work
Some simple ideas:
1.The input features can be further improved. In addition to the original variables such as temperature, pressure, feed ratio, and space velocity, more physically and chemically meaningful features can be constructed, such as reciprocal temperature, logarithmic pressure, estimated H2 partial pressure, temperature–pressure interaction terms, and residence-time-related proxy features. These features may help the model better capture the influence of reaction conditions on methanol yield.

2.Chemical prior knowledge and reaction-mechanism constraints can be further introduced into the model. For example, a prior adjacency matrix can be constructed based on the relationships among features such as catalyst type, metal loading, promoter, support, surface area, temperature, pressure, and space velocity, and then used as an attention bias in the model. Meanwhile, constraint terms based on the main reaction of CO2 hydrogenation to methanol and possible side reactions can also be added to the attention mechanism or loss function, so that the prediction is guided not only by data fitting, but also by basic chemical principles.
In short, the hope is to incorporate the chemical mechanism into the model.

File: CH4.csv (part 1 of 17)
data,catalyst,catalyst content,promote,promote content,preparation method, calcTemperature,calc Time,red Temperature,red Time,red H2,support1,support1_content,support2,support2_content,react Temperature,reac CH4,reac CO2,reac1,reac1_content,GHSV ,Time on stream,CH4 Conversion
1,Ni,3,0,0,Incipient to wetness impregnation,700,5,800,2,33.33333333,Mesoporous Al2O3 (MAl),1,0,0,600,50,50,NULL,0,4,60,20.907
2,Ni,3,0,0,Incipient to wetness impregnation,700,5,800,2,33.33333333,Mesoporous Al2O3 (MAl),1,0,0,650,50,50,NULL,0,4,60,35.6009
3,Ni,3,0,0,Incipient to wetness impregnation,700,5,800,2,33.33333333,Mesoporous Al2O3 (MAl),1,0,0,700,50,50,NULL,0,4,60,53.5601
4,Ni,3,0,0,Incipient to wetness impregnation,700,5,800,2,33.33333333,Mesoporous Al2O3 (MAl),1,0,0,750,50,50,NULL,0,4,60,75.873
5,Ni,3,0,0,Incipient to wetness impregnation,700,5,800,2,33.33333333,Mesoporous Al2O3 (MAl),1,0,0,800,50,50,NULL,0,4,60,89.4785
6,Ni,5,0,0,Incipient to wetness impregnation,700,5,800,2,33.33333333,Mesoporous Al2O3 (MAl),1,0,0,600,50,50,NULL,0,4,60,38.5034
7,Ni,5,0,0,Incipient to wetness impregnation,700,5,800,2,33.33333333,Mesoporous Al2O3 (MAl),1,0,0,650,50,50,NULL,0,4,60,58.2766
8,Ni,5,0,0,Incipient to wetness impregnation,700,5,800,2,33.33333333,Mesoporous Al2O3 (MAl),1,0,0,700,50,50,NULL,0,4,60,76.9615
9,Ni,5,0,0,Incipient to wetness impregnation,700,5,800,2,33.33333333,Mesoporous Al2O3 (MAl),1,0,0,750,50,50,NULL,0,4,60,89.8413
10,Ni,5,0,0,Incipient to wetness impregnation,700,5,800,2,33.33333333,Mesoporous Al2O3 (MAl),1,0,0,800,50,50,NULL,0,4,60,96.1905
11,Ni,7,0,0,Incipient to wetness impregnation,700,5,800,2,33.33333333,Mesoporous Al2O3 (MAl),1,0,0,600,50,50,NULL,0,4,60,45.034
12,Ni,7,0,0,Incipient to wetness impregnation,700,5,800,2,33.33333333,Mesoporous Al2O3 (MAl),1,0,0,650,50,50,NULL,0,4,60,62.9932
13,Ni,7,0,0,Incipient to wetness impregnation,700,5,800,2,33.33333333,Mesoporous Al2O3 (MAl),1,0,0,700,50,50,NULL,0,4,60,80.0454
14,Ni,7,0,0,Incipient to wetness impregnation,700,5,800,2,33.33333333,Mesoporous Al2O3 (MAl),1,0,0,750,50,50,NULL,0,4,60,90.7483
15,Ni,7,0,0,Incipient to wetness impregnation,700,5,800,2,33.33333333,Mesoporous Al2O3 (MAl),1,0,0,800,50,50,NULL,0,4,60,94.195
16,Ni,10,0,0,Incipient to wetness impregnation,700,5,800,2,33.33333333,Mesoporous Al2O3 (MAl),1,0,0,600,50,50,NULL,0,4,60,48.2993
17,Ni,10,0,0,Incipient to wetness impregnation,700,5,800,2,33.33333333,Mesoporous Al2O3 (MAl),1,0,0,650,50,50,NULL,0,4,60,65.1701
18,Ni,10,0,0,Incipient to wetness impregnation,700,5,800,2,33.33333333,Mesoporous Al2O3 (MAl),1,0,0,700,50,50,NULL,0,4,60,80.5896
19,Ni,10,0,0,Incipient to wetness impregnation,700,5,800,2,33.33333333,Mesoporous Al2O3 (MAl),1,0,0,750,50,50,NULL,0,4,60,90.5669
20,Ni,10,0,0,Incipient to wetness impregnation,700,5,800,2,33.33333333,Mesoporous Al2O3 (MAl),1,0,0,800,50,50,NULL,0,4,60,96.1905
21,Ni,15,0,0,Incipient to wetness impregnation,700,5,800,2,33.33333333,Mesoporous Al2O3 (MAl),1,0,0,600,50,50,NULL,0,4,60,44.3084
22,Ni,15,0,0,Incipient to wetness impregnation,700,5,800,2,33.33333333,Mesoporous Al2O3 (MAl),1,0,0,650,50,50,NULL,0,4,60,64.0816
23,Ni,15,0,0,Incipient to wetness impregnation,700,5,800,2,33.33333333,Mesoporous Al2O3 (MAl),1,0,0,700,50,50,NULL,0,4,60,77.8685
24,Ni,15,0,0,Incipient to wetness impregnation,700,5,800,2,33.33333333,Mesoporous Al2O3 (MAl),1,0,0,750,50,50,NULL,0,4,60,89.6599
25,Ni,15,0,0,Incipient to wetness impregnation,700,5,800,2,33.33333333,Mesoporous Al2O3 (MAl),1,0,0,800,50,50,NULL,0,4,60,94.3764
26,Ni,3,0,0,Incipient to wetness impregnation,700,5,800,2,33.33333333,Mesoporous Al2O3 (MAl),1,0,0,750,50,50,NULL,0,4,60,76.0164
27,Ni,3,0,0,Incipient to wetness impregnation,700,5,800,2,33.33333333,Mesoporous Al2O3 (MAl),1,0,0,750,50,50,NULL,0,2,60,58.8369
28,Ni,3,0,0,Incipient to wetness impregnation,700,5,800,2,33.33333333,Mesoporous Al2O3 (MAl),1,0,0,750,50,50,NULL,0,1.333333333,60,47.5549
29,Ni,3,0,0,Incipient to wetness impregnation,700,5,800,2,33.33333333,Mesoporous Al2O3 (MAl),1,0,0,750,50,50,NULL,0,0.99009901,60,38.7087
30,Ni,5,0,0,Incipient to wetness impregnation,700,5,800,2,33.33333333,Mesoporous Al2O3 (MAl),1,0,0,750,50,50,NULL,0,4,60,89.8442
31,Ni,5,0,0,Incipient to wetness impregnation,700,5,800,2,33.33333333,Mesoporous Al2O3 (MAl),1,0,0,750,50,50,NULL,0,2,60,83.3057
32,Ni,5,0,0,Incipient to wetness impregnation,700,5,800,2,33.33333333,Mesoporous Al2O3 (MAl),1,0,0,750,50,50,NULL,0,1.333333333,60,75.357
33,Ni,5,0,0,Incipient to wetness impregnation,700,5,800,2,33.33333333,Mesoporous Al2O3 (MAl),1,0,0,750,50,50,NULL,0,0.99009901,60,67.1519
34,Ni,7,0,0,Incipient to wetness impregnation,700,5,800,2,33.33333333,Mesoporous Al2O3 (MAl),1,0,0,750,50,50,NULL,0,4,60,90.7234
35,Ni,7,0,0,Incipient to wetness impregnation,700,5,800,2,33.33333333,Mesoporous Al2O3 (MAl),1,0,0,750,50,50,NULL,0,2,60,86.3645
36,Ni,7,0,0,Incipient to wetness impregnation,700,5,800,2,33.33333333,Mesoporous Al2O3 (MAl),1,0,0,750,50,50,NULL,0,1.333333333,60,80.9796
37,Ni,7,0,0,Incipient to wetness impregnation,700,5,800,2,33.33333333,Mesoporous Al2O3 (MAl),1,0,0,750,50,50,NULL,0,0.99009901,60,73.4157
38,Ni,10,0,0,Incipient to wetness impregnation,700,5,800,2,33.33333333,Mesoporous Al2O3 (MAl),1,0,0,750,50,50,NULL,0,4,60,90.5676
39,Ni,10,0,0,Incipient to wetness impregnation,700,5,800,2,33.33333333,Mesoporous Al2O3 (MAl),1,0,0,750,50,50,NULL,0,2,60,89.6704
40,Ni,10,0,0,Incipient to wetness impregnation,700,5,800,2,33.33333333,Mesoporous Al2O3 (MAl),1,0,0,750,50,50,NULL,0,1.333333333,60,85.8242
41,Ni,10,0,0,Incipient to wetness impregnation,700,5,800,2,33.33333333,Mesoporous Al2O3 (MAl),1,0,0,750,50,50,NULL,0,0.99009901,60,79.2858
42,Ni,15,0,0,Incipient to wetness impregnation,700,5,800,2,33.33333333,Mesoporous Al2O3 (MAl),1,0,0,750,50,50,NULL,0,4,60,89.4964
43,Ni,15,0,0,Incipient to wetness impregnation,700,5,800,2,33.33333333,Mesoporous Al2O3 (MAl),1,0,0,750,50,50,NULL,0,2,60,82.9579
44,Ni,15,0,0,Incipient to wetness impregnation,700,5,800,2,33.33333333,Mesoporous Al2O3 (MAl),1,0,0,750,50,50,NULL,0,1.333333333,60,74.4964
45,Ni,15,0,0,Incipient to wetness impregnation,700,5,800,2,33.33333333,Mesoporous Al2O3 (MAl),1,0,0,750,50,50,NULL,0,0.99009901,60,66.8039
46,Ni,5,0,0,Wet impregnation,500,2,650,2,100,Al2O3(Gamma),1,0,0,500,45.45454545,45.45454545,reac N2 %vol,9.090909091,16.66666667,60,18.1
47,Ni,5,0,0,Wet impregnation,500,2,650,2,100,Al2O3(Gamma),1,0,0,600,45.45454545,45.45454545,reac N2 %vol,9.090909091,16.66666667,60,46.7
48,Ni,5,0,0,Wet impregnation,500,2,650,2,100,Al2O3(Gamma),1,0,0,700,45.45454545,45.45454545,reac N2 %vol,9.090909091,16.66666667,60,80
49,Ni,5,0,0,Wet impregnation,500,2,650,2,100,Al2O3(Gamma),0.9,La2O3,0.1,500,45.45454545,45.45454545,reac N2 %vol,9.090909091,16.66666667,60,17.8
50,Ni,5,0,0,Wet impregnation,500,2,650,2,100,Al2O3(Gamma),0.9,La2O3,0.1,600,45.45454545,45.45454545,reac N2 %vol,9.090909091,16.66666667,60,51.2
51,Ni,5,0,0,Wet impregnation,500,2,650,2,100,Al2O3(Gamma),0.9,La2O3,0.1,700,45.45454545,45.45454545,reac N2 %vol,9.090909091,16.66666667,60,80.1
52,Ni,5,0,0,Wet impregnation,500,2,650,2,100,Al2O3(Gamma),0.8,La2O3,0.2,500,45.45454545,45.45454545,reac N2 %vol,9.090909091,16.66666667,60,15.6
53,Ni,5,0,0,Wet impregnation,500,2,650,2,100,Al2O3(Gamma),0.8,La2O3,0.2,600,45.45454545,45.45454545,reac N2 %vol,9.090909091,16.66666667,60,44.7
54,Ni,5,0,0,Wet impregnation,500,2,650,2,100,Al2O3(Gamma),0.8,La2O3,0.2,700,45.45454545,45.45454545,reac N2 %vol,9.090909091,16.66666667,60,81
55,Ni,5,0,0,Wet impregnation,500,2,650,2,100,Al2O3(Gamma),0.7,La2O3,0.3,500,45.45454545,45.45454545,reac N2 %vol,9.090909091,16.66666667,60,14.1
56,Ni,5,0,0,Wet impregnation,500,2,650,2,100,Al2O3(Gamma),0.7,La2O3,0.3,600,45.45454545,45.45454545,reac N2 %vol,9.090909091,16.66666667,60,44.5
57,Ni,5,0,0,Wet impregnation,500,2,650,2,100,Al2O3(Gamma),0.7,La2O3,0.3,700,45.45454545,45.45454545,reac N2 %vol,9.090909091,16.66666667,60,81.7
58,Ni,5,0,0,Wet impregnation,500,2,650,2,100,La2O3,1,0,0,500,45.45454545,45.45454545,reac N2 %vol,9.090909091,16.66666667,60,18.6
59,Ni,5,0,0,Wet impregnation,500,2,650,2,100,La2O3,1,0,0,600,45.45454545,45.45454545,reac N2 %vol,9.090909091,16.66666667,60,65.8
60,Ni,5,0,0,Wet impregnation,500,2,650,2,100,La2O3,1,0,0,700,45.45454545,45.45454545,reac N2 %vol,9.090909091,16.66666667,60,87.4
61,Ni,5,0,0,Wet impregnation,700,2,650,2,100,Al2O3(Gamma),1,0,0,500,45.45454545,45.45454545,reac N2 %vol,9.090909091,16.66666667,60,10.2
62,Ni,5,0,0,Wet impregnation,700,2,650,2,100,Al2O3(Gamma),1,0,0,600,45.45454545,45.45454545,reac N2 %vol,9.090909091,16.66666667,60,42
63,Ni,5,0,0,Wet impregnation,700,2,650,2,100,Al2O3(Gamma),1,0,0,700,45.45454545,45.45454545,reac N2 %vol,9.090909091,16.66666667,60,80.7
64,Ni,5,0,0,Wet impregnation,700,2,650,2,100,Al2O3(Gamma),0.9,La2O3,0.1,500,45.45454545,45.45454545,reac N2 %vol,9.090909091,16.66666667,60,14.7
65,Ni,5,0,0,Wet impregnation,700,2,650,2,100,Al2O3(Gamma),0.9,La2O3,0.1,600,45.45454545,45.45454545,reac N2 %vol,9.090909091,16.66666667,60,41.3
66,Ni,5,0,0,Wet impregnation,700,2,650,2,100,Al2O3(Gamma),0.9,La2O3,0.1,700,45.45454545,45.45454545,reac N2 %vol,9.090909091,16.66666667,60,82.4
67,Ni,5,0,0,Wet impregnation,700,2,650,2,100,Al2O3(Gamma),0.8,La2O3,0.2,500,45.45454545,45.45454545,reac N2 %vol,9.090909091,16.66666667,60,13.4
68,Ni,5,0,0,Wet impregnation,700,2,650,2,100,Al2O3(Gamma),0.8,La2O3,0.2,600,45.45454545,45.45454545,reac N2 %vol,9.090909091,16.66666667,60,39.1
69,Ni,5,0,0,Wet impregnation,700,2,650,2,100,Al2O3(Gamma),0.8,La2O3,0.2,700,45.45454545,45.45454545,reac N2 %vol,9.090909091,16.66666667,60,84
70,Ni,5,0,0,Wet impregnation,700,2,650,2,100,Al2O3(Gamma),0.7,La2O3,0.3,500,45.45454545,45.45454545,reac N2 %vol,9.090909091,16.66666667,60,14.8
71,Ni,5,0,0,Wet impregnation,700,2,650,2,100,Al2O3(Gamma),0.7,La2O3,0.3,600,45.45454545,45.45454545,reac N2 %vol,9.090909091,16.66666667,60,45.1
72,Ni,5,0,0,Wet impregnation,700,2,650,2,100,Al2O3(Gamma),0.7,La2O3,0.3,700,45.45454545,45.45454545,reac N2 %vol,9.090909091,16.66666667,60,82.8
73,Ni,5,0,0,Wet impregnation,700,2,650,2,100,La2O3,1,0,0,500,45.45454545,45.45454545,reac N2 %vol,9.090909091,16.66666667,60,14.8
74,Ni,5,0,0,Wet impregnation,700,2,650,2,100,La2O3,1,0,0,600,45.45454545,45.45454545,reac N2 %vol,9.090909091,16.66666667,60,49.8
75,Ni,5,0,0,Wet impregnation,700,2,650,2,100,La2O3,1,0,0,700,45.45454545,45.45454545,reac N2 %vol,9.090909091,16.66666667,60,81.3
76,Ni,5,0,0,Wet impregnation,500,2,650,2,100,La2O3,1,0,0,700,45.45454545,45.45454545,reac N2 %vol,9.090909091,16.66666667,30,87.363
77,Ni,5,0,0,Wet impregnation,500,2,650,2,100,La2O3,1,0,0,700,45.45454545,45.45454545,reac N2 %vol,9.090909091,16.66666667,70,88.5751
78,Ni,5,0,0,Wet impregnation,500,2,650,2,100,La2O3,1,0,0,700,45.45454545,45.45454545,reac N2 %vol,9.090909091,16.66666667,120,88.3129
79,Ni,5,0,0,Wet impregnation,500,2,650,2,100,La2O3,1,0,0,700,45.45454545,45.45454545,reac N2 %vol,9.090909091,16.66666667,160,87.5128
80,Ni,5,0,0,Wet impregnation,500,2,650,2,100,La2O3,1,0,0,700,45.45454545,45.45454545,reac N2 %vol,9.090909091,16.66666667,200,87.5177
81,Ni,5,0,0,Wet impregnation,500,2,650,2,100,La2O3,1,0,0,700,45.45454545,45.45454545,reac N2 %vol,9.090909091,16.66666667,240,87.3883
82,Ni,5,0,0,Wet impregnation,500,2,650,2,100,La2O3,1,0,0,700,45.45454545,45.45454545,reac N2 %vol,9.090909091,16.66666667,300,86.3223
83,Ni,5,0,0,Wet impregnation,500,2,650,2,100,La2O3,1,0,0,700,45.45454545,45.45454545,reac N2 %vol,9.090909091,16.66666667,350,86.3953
84,Ni,5,0,0,Wet impregnation,500,2,650,2,100,La2O3,1,0,0,700,45.45454545,45.45454545,reac N2 %vol,9.090909091,16.66666667,400,86.4683
85,Ni,5,0,0,Wet impregnation,500,2,650,2,100,La2O3,1,0,0,700,45.45454545,45.45454545,reac N2 %vol,9.090909091,16.66666667,440,86.3389
86,Ni,5,0,0,Wet impregnation,500,2,650,2,100,La2O3,1,0,0,700,45.45454545,45.45454545,reac N2 %vol,9.090909091,16.66666667,500,86.0779
87,Ni,5,0,0,Wet impregnation,500,2,650,2,100,La2O3,1,0,0,700,45.45454545,45.45454545,reac N2 %vol,9.090909091,16.66666667,540,85.7473
88,Ni,5,0,0,Wet impregnation,500,2,650,2,100,Al2O3(Gamma),0.9,La2O3,0.1,700,45.45454545,45.45454545,reac N2 %vol,9.090909091,16.66666667,30,79.9181
89,Ni,5,0,0,Wet impregnation,500,2,650,2,100,Al2O3(Gamma),0.9,La2O3,0.1,700,45.45454545,45.45454545,reac N2 %vol,9.090909091,16.66666667,70,79.9229
90,Ni,5,0,0,Wet impregnation,500,2,650,2,100,Al2O3(Gamma),0.9,La2O3,0.1,700,45.45454545,45.45454545,reac N2 %vol,9.090909091,16.66666667,120,79.996
91,Ni,5,0,0,Wet impregnation,500,2,650,2,100,Al2O3(Gamma),0.9,La2O3,0.1,700,45.45454545,45.45454545,reac N2 %vol,9.090909091,16.66666667,160,79.9335
92,Ni,5,0,0,Wet impregnation,500,2,650,2,100,Al2O3(Gamma),0.9,La2O3,0.1,700,45.45454545,45.45454545,reac N2 %vol,9.090909091,16.66666667,200,80.7434
93,Ni,5,0,0,Wet impregnation,500,2,650,2,100,Al2O3(Gamma),0.9,La2O3,0.1,700,45.45454545,45.45454545,reac N2 %vol,9.090909091,16.66666667,240,80.5468
94,Ni,5,0,0,Wet impregnation,500,2,650,2,100,Al2O3(Gamma),0.9,La2O3,0.1,700,45.45454545,45.45454545,reac N2 %vol,9.090909091,16.66666667,300,80.6211
95,Ni,5,0,0,Wet impregnation,500,2,650,2,100,Al2O3(Gamma),0.9,La2O3,0.1,700,45.45454545,45.45454545,reac N2 %vol,9.090909091,16.66666667,350,81.0966
96,Ni,5,0,0,Wet impregnation,500,2,650,2,100,Al2O3(Gamma),0.9,La2O3,0.1,700,45.45454545,45.45454545,reac N2 %vol,9.090909091,16.66666667,400,80.9012
97,Ni,5,0,0,Wet impregnation,500,2,650,2,100,Al2O3(Gamma),0.9,La2O3,0.1,700,45.45454545,45.45454545,reac N2 %vol,9.090909091,16.66666667,440,81.3086
98,Ni,5,0,0,Wet impregnation,500,2,650,2,100,Al2O3(Gamma),0.9,La2O3,0.1,700,45.45454545,45.45454545,reac N2 %vol,9.090909091,16.66666667,500,82.389
99,Ni,5,0,0,Wet impregnation,500,2,650,2,100,Al2O3(Gamma),0.9,La2O3,0.1,700,45.45454545,45.45454545,reac N2 %vol,9.090909091,16.66666667,540,82.3267
100,Ni,5,0,0,Wet impregnation,500,2,650,2,100,Al2O3(Gamma),0.8,La2O3,0.2,700,45.45454545,45.45454545,reac N2 %vol,9.090909091,16.66666667,30,80.9242
101,Ni,5,0,0,Wet impregnation,500,2,650,2,100,Al2O3(Gamma),0.8,La2O3,0.2,700,45.45454545,45.45454545,reac N2 %vol,9.090909091,16.66666667,70,80.8619
102,Ni,5,0,0,Wet impregnation,500,2,650,2,100,Al2O3(Gamma),0.8,La2O3,0.2,700,45.45454545,45.45454545,reac N2 %vol,9.090909091,16.66666667,120,80.3983
103,Ni,5,0,0,Wet impregnation,500,2,650,2,100,Al2O3(Gamma),0.8,La2O3,0.2,700,45.45454545,45.45454545,reac N2 %vol,9.090909091,16.66666667,160,79.8665
104,Ni,5,0,0,Wet impregnation,500,2,650,2,100,Al2O3(Gamma),0.8,La2O3,0.2,700,45.45454545,45.45454545,reac N2 %vol,9.090909091,16.66666667,200,79.6702
105,Ni,5,0,0,Wet impregnation,500,2,650,2,100,Al2O3(Gamma),0.8,La2O3,0.2,700,45.45454545,45.45454545,reac N2 %vol,9.090909091,16.66666667,240,79.675
106,Ni,5,0,0,Wet impregnation,500,2,650,2,100,Al2O3(Gamma),0.8,La2O3,0.2,700,45.45454545,45.45454545,reac N2 %vol,9.090909091,16.66666667,300,78.6443
107,Ni,5,0,0,Wet impregnation,500,2,650,2,100,Al2O3(Gamma),0.8,La2O3,0.2,700,45.45454545,45.45454545,reac N2 %vol,9.090909091,16.66666667,350,78.6149
108,Ni,5,0,0,Wet impregnation,500,2,650,2,100,Al2O3(Gamma),0.8,La2O3,0.2,700,45.45454545,45.45454545,reac N2 %vol,9.090909091,16.66666667,400,78.9561
109,Ni,5,0,0,Wet impregnation,500,2,650,2,100,Al2O3(Gamma),0.8,La2O3,0.2,700,45.45454545,45.45454545,reac N2 %vol,9.090909091,16.66666667,440,78.894
110,Ni,5,0,0,Wet impregnation,500,2,650,2,100,Al2O3(Gamma),0.8,La2O3,0.2,700,45.45454545,45.45454545,reac N2 %vol,9.090909091,16.66666667,500,80.0415
111,Ni,5,0,0,Wet impregnation,500,2,650,2,100,Al2O3(Gamma),0.8,La2O3,0.2,700,45.45454545,45.45454545,reac N2 %vol,9.090909091,16.66666667,540,80.1802
112,Ni,5,0,0,Wet impregnation,500,2,650,2,100,Al2O3(Gamma),0.7,La2O3,0.3,700,45.45454545,45.45454545,reac N2 %vol,9.090909091,16.66666667,30,81.662
113,Ni,5,0,0,Wet impregnation,500,2,650,2,100,Al2O3(Gamma),0.7,La2O3,0.3,700,45.45454545,45.45454545,reac N2 %vol,9.090909091,16.66666667,70,81.3314
114,Ni,5,0,0,Wet impregnation,500,2,650,2,100,Al2O3(Gamma),0.7,La2O3,0.3,700,45.45454545,45.45454545,reac N2 %vol,9.090909091,16.66666667,120,81.4716
115,Ni,5,0,0,Wet impregnation,500,2,650,2,100,Al2O3(Gamma),0.7,La2O3,0.3,700,45.45454545,45.45454545,reac N2 %vol,9.090909091,16.66666667,160,81.0067
116,Ni,5,0,0,Wet impregnation,500,2,650,2,100,Al2O3(Gamma),0.7,La2O3,0.3,700,45.45454545,45.45454545,reac N2 %vol,9.090909091,16.66666667,200,80.9446
117,Ni,5,0,0,Wet impregnation,500,2,650,2,100,Al2O3(Gamma),0.7,La2O3,0.3,700,45.45454545,45.45454545,reac N2 %vol,9.090909091,16.66666667,240,80.8154
118,Ni,5,0,0,Wet impregnation,500,2,650,2,100,Al2O3(Gamma),0.7,La2O3,0.3,700,45.45454545,45.45454545,reac N2 %vol,9.090909091,16.66666667,300,80.0843
119,Ni,5,0,0,Wet impregnation,500,2,650,2,100,Al2O3(Gamma),0.7,La2O3,0.3,700,45.45454545,45.45454545,reac N2 %vol,9.090909091,16.66666667,350,79.8893
120,Ni,5,0,0,Wet impregnation,500,2,650,2,100,Al2O3(Gamma),0.7,La2O3,0.3,700,45.45454545,45.45454545,reac N2 %vol,9.090909091,16.66666667,400,79.8282
121,Ni,5,0,0,Wet impregnation,500,2,650,2,100,Al2O3(Gamma),0.7,La2O3,0.3,700,45.45454545,45.45454545,reac N2 %vol,9.090909091,16.66666667,440,79.6989
122,Ni,5,0,0,Wet impregnation,500,2,650,2,100,Al2O3(Gamma),0.7,La2O3,0.3,700,45.45454545,45.45454545,reac N2 %vol,9.090909091,16.66666667,500,79.84
123,Ni,5,0,0,Wet impregnation,500,2,650,2,100,Al2O3(Gamma),0.7,La2O3,0.3,700,45.45454545,45.45454545,reac N2 %vol,9.090909091,16.66666667,540,79.7107
124,Ni,5,0,0,Wet impregnation,500,2,650,2,100,Al2O3(Gamma),1,0,0,700,45.45454545,45.45454545,reac N2 %vol,9.090909091,16.66666667,30,79.9852
125,Ni,5,0,0,Wet impregnation,500,2,650,2,100,Al2O3(Gamma),1,0,0,700,45.45454545,45.45454545,reac N2 %vol,9.090909091,16.66666667,70,79.9898
126,Ni,5,0,0,Wet impregnation,500,2,650,2,100,Al2O3(Gamma),1,0,0,700,45.45454545,45.45454545,reac N2 %vol,9.090909091,16.66666667,120,79.7948
127,Ni,5,0,0,Wet impregnation,500,2,650,2,100,Al2O3(Gamma),1,0,0,700,45.45454545,45.45454545,reac N2 %vol,9.090909091,16.66666667,160,79.5982
128,Ni,5,0,0,Wet impregnation,500,2,650,2,100,Al2O3(Gamma),1,0,0,700,45.45454545,45.45454545,reac N2 %vol,9.090909091,16.66666667,200,79.4019
129,Ni,5,0,0,Wet impregnation,500,2,650,2,100,Al2O3(Gamma),1,0,0,700,45.45454545,45.45454545,reac N2 %vol,9.090909091,16.66666667,240,79.2053
130,Ni,5,0,0,Wet impregnation,500,2,650,2,100,Al2O3(Gamma),1,0,0,700,45.45454545,45.45454545,reac N2 %vol,9.090909091,16.66666667,300,78.8101
131,Ni,5,0,0,Wet impregnation,500,2,650,2,100,Al2O3(Gamma),1,0,0,700,45.45454545,45.45454545,reac N2 %vol,9.090909091,16.66666667,350,78.2794
132,Ni,5,0,0,Wet impregnation,500,2,650,2,100,Al2O3(Gamma),1,0,0,700,45.45454545,45.45454545,reac N2 %vol,9.090909091,16.66666667,400,76.9441
133,Ni,5,0,0,Wet impregnation,500,2,650,2,100,Al2O3(Gamma),1,0,0,700,45.45454545,45.45454545,reac N2 %vol,9.090909091,16.66666667,440,76.1442
134,Ni,5,0,0,Wet impregnation,500,2,650,2,100,Al2O3(Gamma),1,0,0,700,45.45454545,45.45454545,reac N2 %vol,9.090909091,16.66666667,500,75.9499
135,Ni,5,0,0,Wet impregnation,500,2,650,2,100,Al2O3(Gamma),1,0,0,700,45.45454545,45.45454545,reac N2 %vol,9.090909091,16.66666667,540,75.3512
136,Ni,5,0,0,Wet impregnation,700,2,650,2,100,La2O3,1,0,0,700,45.45454545,45.45454545,reac N2 %vol,9.090909091,16.66666667,30,81.2224
137,Ni,5,0,0,Wet impregnation,700,2,650,2,100,La2O3,1,0,0,700,45.45454545,45.45454545,reac N2 %vol,9.090909091,16.66666667,70,81.1715
138,Ni,5,0,0,Wet impregnation,700,2,650,2,100,La2O3,1,0,0,700,45.45454545,45.45454545,reac N2 %vol,9.090909091,16.66666667,120,82.3837
139,Ni,5,0,0,Wet impregnation,700,2,650,2,100,La2O3,1,0,0,700,45.45454545,45.45454545,reac N2 %vol,9.090909091,16.66666667,160,84.1438
140,Ni,5,0,0,Wet impregnation,700,2,650,2,100,La2O3,1,0,0,700,45.45454545,45.45454545,reac N2 %vol,9.090909091,16.66666667,200,84.6966
141,Ni,5,0,0,Wet impregnation,700,2,650,2,100,La2O3,1,0,0,700,45.45454545,45.45454545,reac N2 %vol,9.090909091,16.66666667,240,85.3591
142,Ni,5,0,0,Wet impregnation,700,2,650,2,100,La2O3,1,0,0,700,45.45454545,45.45454545,reac N2 %vol,9.090909091,16.66666667,300,86.2978
143,Ni,5,0,0,Wet impregnation,700,2,650,2,100,La2O3,1,0,0,700,45.45454545,45.45454545,reac N2 %vol,9.090909091,16.66666667,350,86.1381
144,Ni,5,0,0,Wet impregnation,700,2,650,2,100,La2O3,1,0,0,700,45.45454545,45.45454545,reac N2 %vol,9.090909091,16.66666667,400,86.3077
145,Ni,5,0,0,Wet impregnation,700,2,650,2,100,La2O3,1,0,0,700,45.45454545,45.45454545,reac N2 %vol,9.090909091,16.66666667,440,86.2018
146,Ni,5,0,0,Wet impregnation,700,2,650,2,100,La2O3,1,0,0,700,45.45454545,45.45454545,reac N2 %vol,9.090909091,16.66666667,500,86.4271
147,Ni,5,0,0,Wet impregnation,700,2,650,2,100,La2O3,1,0,0,700,45.45454545,45.45454545,reac N2 %vol,9.090909091,16.66666667,540,86.2116
148,Ni,5,0,0,Wet impregnation,700,2,650,2,100,Al2O3(Gamma),0.9,La2O3,0.1,700,45.45454545,45.45454545,reac N2 %vol,9.090909091,16.66666667,30,82.3201
149,Ni,5,0,0,Wet impregnation,700,2,650,2,100,Al2O3(Gamma),0.9,La2O3,0.1,700,45.45454545,45.45454545,reac N2 %vol,9.090909091,16.66666667,70,83.5312
150,Ni,5,0,0,Wet impregnation,700,2,650,2,100,Al2O3(Gamma),0.9,La2O3,0.1,700,45.45454545,45.45454545,reac N2 %vol,9.090909091,16.66666667,120,83.9203
151,Ni,5,0,0,Wet impregnation,700,2,650,2,100,Al2O3(Gamma),0.9,La2O3,0.1,700,45.45454545,45.45454545,reac N2 %vol,9.090909091,16.66666667,160,83.8694
152,Ni,5,0,0,Wet impregnation,700,2,650,2,100,Al2O3(Gamma),0.9,La2O3,0.1,700,45.45454545,45.45454545,reac N2 %vol,9.090909091,16.66666667,200,83.544
153,Ni,5,0,0,Wet impregnation,700,2,650,2,100,Al2O3(Gamma),0.9,La2O3,0.1,700,45.45454545,45.45454545,reac N2 %vol,9.090909091,16.66666667,240,84.1517
154,Ni,5,0,0,Wet impregnation,700,2,650,2,100,Al2O3(Gamma),0.9,La2O3,0.1,700,45.45454545,45.45454545,reac N2 %vol,9.090909091,16.66666667,300,83.9379
155,Ni,5,0,0,Wet impregnation,700,2,650,2,100,Al2O3(Gamma),0.9,La2O3,0.1,700,45.45454545,45.45454545,reac N2 %vol,9.090909091,16.66666667,350,84.382
156,Ni,5,0,0,Wet impregnation,700,2,650,2,100,Al2O3(Gamma),0.9,La2O3,0.1,700,45.45454545,45.45454545,reac N2 %vol,9.090909091,16.66666667,400,84.1673
157,Ni,5,0,0,Wet impregnation,700,2,650,2,100,Al2O3(Gamma),0.9,La2O3,0.1,700,45.45454545,45.45454545,reac N2 %vol,9.090909091,16.66666667,440,84.3908
158,Ni,5,0,0,Wet impregnation,700,2,650,2,100,Al2O3(Gamma),0.9,La2O3,0.1,700,45.45454545,45.45454545,reac N2 %vol,9.090909091,16.66666667,500,84.0126
159,Ni,5,0,0,Wet impregnation,700,2,650,2,100,Al2O3(Gamma),0.9,La2O3,0.1,700,45.45454545,45.45454545,reac N2 %vol,9.090909091,16.66666667,540,83.9616
160,Ni,5,0,0,Wet impregnation,700,2,650,2,100,Al2O3(Gamma),0.8,La2O3,0.2,700,45.45454545,45.45454545,reac N2 %vol,9.090909091,16.66666667,30,83.9115
161,Ni,5,0,0,Wet impregnation,700,2,650,2,100,Al2O3(Gamma),0.8,La2O3,0.2,700,45.45454545,45.45454545,reac N2 %vol,9.090909091,16.66666667,70,84.4642
162,Ni,5,0,0,Wet impregnation,700,2,650,2,100,Al2O3(Gamma),0.8,La2O3,0.2,700,45.45454545,45.45454545,reac N2 %vol,9.090909091,16.66666667,120,83.6459
163,Ni,5,0,0,Wet impregnation,700,2,650,2,100,Al2O3(Gamma),0.8,La2O3,0.2,700,45.45454545,45.45454545,reac N2 %vol,9.090909091,16.66666667,160,83.4303
164,Ni,5,0,0,Wet impregnation,700,2,650,2,100,Al2O3(Gamma),0.8,La2O3,0.2,700,45.45454545,45.45454545,reac N2 %vol,9.090909091,16.66666667,200,82.9404
165,Ni,5,0,0,Wet impregnation,700,2,650,2,100,Al2O3(Gamma),0.8,La2O3,0.2,700,45.45454545,45.45454545,reac N2 %vol,9.090909091,16.66666667,240,83.0541
166,Ni,5,0,0,Wet impregnation,700,2,650,2,100,Al2O3(Gamma),0.8,La2O3,0.2,700,45.45454545,45.45454545,reac N2 %vol,9.090909091,16.66666667,300,83.06
167,Ni,5,0,0,Wet impregnation,700,2,650,2,100,Al2O3(Gamma),0.8,La2O3,0.2,700,45.45454545,45.45454545,reac N2 %vol,9.090909091,16.66666667,350,83.3394
168,Ni,5,0,0,Wet impregnation,700,2,650,2,100,Al2O3(Gamma),0.8,La2O3,0.2,700,45.45454545,45.45454545,reac N2 %vol,9.090909091,16.66666667,400,83.5089
169,Ni,5,0,0,Wet impregnation,700,2,650,2,100,Al2O3(Gamma),0.8,La2O3,0.2,700,45.45454545,45.45454545,reac N2 %vol,9.090909091,16.66666667,440,82.5798
170,Ni,5,0,0,Wet impregnation,700,2,650,2,100,Al2O3(Gamma),0.8,La2O3,0.2,700,45.45454545,45.45454545,reac N2 %vol,9.090909091,16.66666667,500,82.5858
171,Ni,5,0,0,Wet impregnation,700,2,650,2,100,Al2O3(Gamma),0.8,La2O3,0.2,700,45.45454545,45.45454545,reac N2 %vol,9.090909091,16.66666667,540,83.3031
172,Ni,5,0,0,Wet impregnation,700,2,650,2,100,Al2O3(Gamma),0.7,La2O3,0.3,700,45.45454545,45.45454545,reac N2 %vol,9.090909091,16.66666667,30,82.759
173,Ni,5,0,0,Wet impregnation,700,2,650,2,100,Al2O3(Gamma),0.7,La2O3,0.3,700,45.45454545,45.45454545,reac N2 %vol,9.090909091,16.66666667,70,83.3118
174,Ni,5,0,0,Wet impregnation,700,2,650,2,100,Al2O3(Gamma),0.7,La2O3,0.3,700,45.45454545,45.45454545,reac N2 %vol,9.090909091,16.66666667,120,82.713
175,Ni,5,0,0,Wet impregnation,700,2,650,2,100,Al2O3(Gamma),0.7,La2O3,0.3,700,45.45454545,45.45454545,reac N2 %vol,9.090909091,16.66666667,160,83.3755
176,Ni,5,0,0,Wet impregnation,700,2,650,2,100,Al2O3(Gamma),0.7,La2O3,0.3,700,45.45454545,45.45454545,reac N2 %vol,9.090909091,16.66666667,200,82.9402
177,Ni,5,0,0,Wet impregnation,700,2,650,2,100,Al2O3(Gamma),0.7,La2O3,0.3,700,45.45454545,45.45454545,reac N2 %vol,9.090909091,16.66666667,240,83.6027
178,Ni,5,0,0,Wet impregnation,700,2,650,2,100,Al2O3(Gamma),0.7,La2O3,0.3,700,45.45454545,45.45454545,reac N2 %vol,9.090909091,16.66666667,300,83.5539
179,Ni,5,0,0,Wet impregnation,700,2,650,2,100,Al2O3(Gamma),0.7,La2O3,0.3,700,45.45454545,45.45454545,reac N2 %vol,9.090909091,16.66666667,350,83.943
180,Ni,5,0,0,Wet impregnation,700,2,650,2,100,Al2O3(Gamma),0.7,La2O3,0.3,700,45.45454545,45.45454545,reac N2 %vol,9.090909091,16.66666667,400,83.0149
181,Ni,5,0,0,Wet impregnation,700,2,650,2,100,Al2O3(Gamma),0.7,La2O3,0.3,700,45.45454545,45.45454545,reac N2 %vol,9.090909091,16.66666667,440,83.6225
182,Ni,5,0,0,Wet impregnation,700,2,650,2,100,Al2O3(Gamma),0.7,La2O3,0.3,700,45.45454545,45.45454545,reac N2 %vol,9.090909091,16.66666667,500,83.4088
183,Ni,5,0,0,Wet impregnation,700,2,650,2,100,Al2O3(Gamma),0.7,La2O3,0.3,700,45.45454545,45.45454545,reac N2 %vol,9.090909091,16.66666667,540,83.1385
184,Ni,5,0,0,Wet impregnation,700,2,650,2,100,Al2O3(Gamma),1,0,0,700,45.45454545,45.45454545,reac N2 %vol,9.090909091,16.66666667,30,80.6736
185,Ni,5,0,0,Wet impregnation,700,2,650,2,100,Al2O3(Gamma),1,0,0,700,45.45454545,45.45454545,reac N2 %vol,9.090909091,16.66666667,70,80.8971
186,Ni,5,0,0,Wet impregnation,700,2,650,2,100,Al2O3(Gamma),1,0,0,700,45.45454545,45.45454545,reac N2 %vol,9.090909091,16.66666667,120,81.0667
187,Ni,5,0,0,Wet impregnation,700,2,650,2,100,Al2O3(Gamma),1,0,0,700,45.45454545,45.45454545,reac N2 %vol,9.090909091,16.66666667,160,81.1255
188,Ni,5,0,0,Wet impregnation,700,2,650,2,100,Al2O3(Gamma),1,0,0,700,45.45454545,45.45454545,reac N2 %vol,9.090909091,16.66666667,200,80.032
189,Ni,5,0,0,Wet impregnation,700,2,650,2,100,Al2O3(Gamma),1,0,0,700,45.45454545,45.45454545,reac N2 %vol,9.090909091,16.66666667,240,79.9261
190,Ni,5,0,0,Wet impregnation,700,2,650,2,100,Al2O3(Gamma),1,0,0,700,45.45454545,45.45454545,reac N2 %vol,9.090909091,16.66666667,300,79.6575
191,Ni,5,0,0,Wet impregnation,700,2,650,2,100,Al2O3(Gamma),1,0,0,700,45.45454545,45.45454545,reac N2 %vol,9.090909091,16.66666667,350,79.6624
192,Ni,5,0,0,Wet impregnation,700,2,650,2,100,Al2O3(Gamma),1,0,0,700,45.45454545,45.45454545,reac N2 %vol,9.090909091,16.66666667,400,80.7101
193,Ni,5,0,0,Wet impregnation,700,2,650,2,100,Al2O3(Gamma),1,0,0,700,45.45454545,45.45454545,reac N2 %vol,9.090909091,16.66666667,440,80.4944
194,Ni,5,0,0,Wet impregnation,700,2,650,2,100,Al2O3(Gamma),1,0,0,700,45.45454545,45.45454545,reac N2 %vol,9.090909091,16.66666667,500,79.8966
195,Ni,5,0,0,Wet impregnation,700,2,650,2,100,Al2O3(Gamma),1,0,0,700,45.45454545,45.45454545,reac N2 %vol,9.090909091,16.66666667,540,79.681
196,Ni,5,0,0,Co-impregnation,700,2,650,2,100,Al2O3(Gamma),1,0,0,500,45.45454545,45.45454545,reac N2 %vol,9.090909091,16.66666667,60,10.2
197,Ni,5,0,0,Co-impregnation,700,2,650,2,100,Al2O3(Gamma),1,0,0,600,45.45454545,45.45454545,reac N2 %vol,9.090909091,16.66666667,60,42
198,Ni,5,0,0,Co-impregnation,700,2,650,2,100,Al2O3(Gamma),1,0,0,700,45.45454545,45.45454545,reac N2 %vol,9.090909091,16.66666667,60,80.7
199,La,0.5,Ni,5,Co-impregnation,700,2,650,2,100,Al2O3(Gamma),1,0,0,500,45.45454545,45.45454545,reac N2 %vol,9.090909091,16.66666667,60,11.7
200,La,0.5,Ni,5,Co-impregnation,700,2,650,2,100,Al2O3(Gamma),1,0,0,600,45.45454545,45.45454545,reac N2 %vol,9.090909091,16.66666667,60,42.4
201,La,0.5,Ni,5,Co-impregnation,700,2,650,2,100,Al2O3(Gamma),1,0,0,700,45.45454545,45.45454545,reac N2 %vol,9.090909091,16.66666667,60,80.1
202,La,1,Ni,5,Co-impregnation,700,2,650,2,100,Al2O3(Gamma),1,0,0,500,45.45454545,45.45454545,reac N2 %vol,9.090909091,16.66666667,60,14.9
203,La,1,Ni,5,Co-impregnation,700,2,650,2,100,Al2O3(Gamma),1,0,0,600,45.45454545,45.45454545,reac N2 %vol,9.090909091,16.66666667,60,43.2
204,La,1,Ni,5,Co-impregnation,700,2,650,2,100,Al2O3(Gamma),1,0,0,700,45.45454545,45.45454545,reac N2 %vol,9.090909091,16.66666667,60,79.9
205,La,2,Ni,5,Co-impregnation,700,2,650,2,100,Al2O3(Gamma),1,0,0,500,45.45454545,45.45454545,reac N2 %vol,9.090909091,16.66666667,60,15.1
206,La,2,Ni,5,Co-impregnation,700,2,650,2,100,Al2O3(Gamma),1,0,0,600,45.45454545,45.45454545,reac N2 %vol,9.090909091,16.66666667,60,45.3
207,La,2,Ni,5,Co-impregnation,700,2,650,2,100,Al2O3(Gamma),1,0,0,700,45.45454545,45.45454545,reac N2 %vol,9.090909091,16.66666667,60,81.5
208,La,4,Ni,5,Co-impregnation,700,2,650,2,100,Al2O3(Gamma),1,0,0,500,45.45454545,45.45454545,reac N2 %vol,9.090909091,16.66666667,60,7.94
209,La,4,Ni,5,Co-impregnation,700,2,650,2,100,Al2O3(Gamma),1,0,0,600,45.45454545,45.45454545,reac N2 %vol,9.090909091,16.66666667,60,37.2
210,La,4,Ni,5,Co-impregnation,700,2,650,2,100,Al2O3(Gamma),1,0,0,700,45.45454545,45.45454545,reac N2 %vol,9.090909091,16.66666667,60,75.3
211,Ni,10,0,0,Incipient to wetness impregnation,500,2,500,1,100,Al2O3(Gamma),1,0,0,700,44,47.2,reac Ar %vol,8.8,5,480,62.567
212,La,1,Ni,10,Incipient to wetness impregnation,500,2,500,1,100,Al2O3(Gamma),1,0,0,700,44,47.2,reac Ar %vol,8.8,5,480,61.341
213,La,3,Ni,10,Incipient to wetness impregnation,500,2,500,1,100,Al2O3(Gamma),1,0,0,700,44,47.2,reac Ar %vol,8.8,5,480,58.1226
214,La,5,Ni,10,Incipient to wetness impregnation,500,2,500,1,100,Al2O3(Gamma),1,0,0,700,44,47.2,reac Ar %vol,8.8,5,480,58.1226
215,La,7,Ni,10,Incipient to wetness impregnation,500,2,500,1,100,Al2O3(Gamma),1,0,0,700,44,47.2,reac Ar %vol,8.8,5,480,58.1226
216,La,9,Ni,10,Incipient to wetness impregnation,500,2,500,1,100,Al2O3(Gamma),1,0,0,700,44,47.2,reac Ar %vol,8.8,5,480,57.5096
217,La,3,Ni,10,Co-impregnation,500,2,500,1,100,Al2O3(Gamma),1,0,0,700,44,47.2,reac Ar %vol,8.8,5,480,58.0275
218,La,3,Ni,10,Incipient to wetness impregnation,500,2,500,1,100,Al2O3(Gamma),1,0,0,700,44,47.2,reac Ar %vol,8.8,5,480,55.1376
219,La,3,Ni,10,Incipient to wetness impregnation,500,2,500,1,100,Al2O3(Gamma),1,0,0,700,44,47.2,reac Ar %vol,8.8,5,480,58.9908
220,Ni,5,0,0,Incipient to wetness impregnation,500,3,500,3,60,Al2O3(Gamma),1,0,0,700,44.44444444,55.55555556,NULL,0,9.636363636,60,7
221,Ni,10,0,0,Incipient to wetness impregnation,500,3,500,3,60,Al2O3(Gamma),1,0,0,700,44.44444444,55.55555556,NULL,0,9.636363636,60,26.6
222,Ni,15,0,0,Incipient to wetness impregnation,500,3,500,3,60,Al2O3(Gamma),1,0,0,700,44.44444444,55.55555556,NULL,0,9.636363636,60,63
223,Ni,20,0,0,Incipient to wetness impregnation,500,3,500,3,60,Al2O3(Gamma),1,0,0,700,44.44444444,55.55555556,NULL,0,9.636363636,60,65.1
224,Ni,25,0,0,Incipient to wetness impregnation,500,3,500,3,60,Al2O3(Gamma),1,0,0,700,44.44444444,55.55555556,NULL,0,9.636363636,60,63.4
225,Ni,15,0,0,Incipient to wetness impregnation,500,3,500,3,60,Al2O3(Gamma),1,0,0,500,44.44444444,55.55555556,NULL,0,9.636363636,60,6.30824
226,Ni,15,0,0,Incipient to wetness impregnation,500,3,500,3,60,Al2O3(Gamma),1,0,0,600,44.44444444,55.55555556,NULL,0,9.636363636,60,37.1321
227,Ni,15,0,0,Incipient to wetness impregnation,500,3,500,3,60,Al2O3(Gamma),1,0,0,700,44.44444444,55.55555556,NULL,0,9.636363636,60,63.3681
228,Ni,15,Zr,3.701509495,Co-impregnation,500,3,500,3,60,Al2O3(Gamma),1,0,0,700,44.44444444,55.55555556,NULL,0,9.636363636,60,63.4
229,Ni,15,Zr,7.40301899,Co-impregnation,500,3,500,3,60,Al2O3(Gamma),1,0,0,700,44.44444444,55.55555556,NULL,0,9.636363636,60,71.3
230,Ni,15,Zr,11.10452849,Co-impregnation,500,3,500,3,60,Al2O3(Gamma),1,0,0,700,44.44444444,55.55555556,NULL,0,9.636363636,60,55.2
231,Ni,15,Zr,7.40301899,Sequential impregnation,500,3,500,3,60,Al2O3(Gamma),1,0,0,700,44.44444444,55.55555556,NULL,0,9.636363636,60,60.5
232,Ni,3,0,0,Co-precipitation,700,4,700,2,100,Nanocrystalline MgO,1,0,0,600,50,50,NULL,0,4.285714286,30,30.1287
233,Ni,3,0,0,Co-precipitation,700,4,700,2,100,Nanocrystalline MgO,1,0,0,650,50,50,NULL,0,4.285714286,30,42.7758
234,Ni,3,0,0,Co-precipitation,700,4,700,2,100,Nanocrystalline MgO,1,0,0,700,50,50,NULL,0,4.285714286,30,56.8013
235,Ni,7,0,0,Co-precipitation,700,4,700,2,100,Nanocrystalline MgO,1,0,0,600,50,50,NULL,0,4.285714286,30,38.0332
236,Ni,7,0,0,Co-precipitation,700,4,700,2,100,Nanocrystalline MgO,1,0,0,650,50,50,NULL,0,4.285714286,30,53.4375
237,Ni,7,0,0,Co-precipitation,700,4,700,2,100,Nanocrystalline MgO,1,0,0,700,50,50,NULL,0,4.285714286,30,68.5662
238,Ni,10,0,0,Co-precipitation,700,4,700,2,100,Nanocrystalline MgO,1,0,0,600,50,50,NULL,0,4.285714286,30,41.5258
239,Ni,10,0,0,Co-precipitation,700,4,700,2,100,Nanocrystalline MgO,1,0,0,650,50,50,NULL,0,4.285714286,30,56.2868
240,Ni,10,0,0,Co-precipitation,700,4,700,2,100,Nanocrystalline MgO,1,0,0,700,50,50,NULL,0,4.285714286,30,71.6912
241,Ni,15,0,0,Co-precipitation,700,4,700,2,100,Nanocrystalline MgO,1,0,0,600,50,50,NULL,0,4.285714286,30,40.3309
242,Ni,15,0,0,Co-precipitation,700,4,700,2,100,Nanocrystalline MgO,1,0,0,650,50,50,NULL,0,4.285714286,30,55
243,Ni,15,0,0,Co-precipitation,700,4,700,2,100,Nanocrystalline MgO,1,0,0,700,50,50,NULL,0,4.285714286,30,70.4044
244,Ni,25,0,0,Co-precipitation,700,4,700,2,100,Nanocrystalline MgO,1,0,0,600,50,50,NULL,0,4.285714286,30,34.8162
245,Ni,25,0,0,Co-precipitation,700,4,700,2,100,Nanocrystalline MgO,1,0,0,650,50,50,NULL,0,4.285714286,30,52.1508
246,Ni,25,0,0,Co-precipitation,700,4,700,2,100,Nanocrystalline MgO,1,0,0,700,50,50,NULL,0,4.285714286,30,67.3713
247,Ni,10,0,0,Co-precipitation,700,4,700,2,100,Nanocrystalline MgO,1,0,0,700,20,80,NULL,0,4.285714286,30,96.55
248,Ni,10,0,0,Co-precipitation,700,4,700,2,100,Nanocrystalline MgO,1,0,0,700,25,75,NULL,0,4.285714286,30,94.3
249,Ni,10,0,0,Co-precipitation,700,4,700,2,100,Nanocrystalline MgO,1,0,0,700,33.33333333,66.66666667,NULL,0,4.285714286,30,86.94
250,Ni,10,0,0,Co-precipitation,700,4,700,2,100,Nanocrystalline MgO,1,0,0,700,50,50,NULL,0,4.285714286,30,66.88
251,Ni,10,0,0,Co-precipitation,700,4,700,2,100,Nanocrystalline MgO,1,0,0,700,66.66666667,33.33333333,NULL,0,4.285714286,30,45.64
252,Ni,10,0,0,Co-precipitation,700,4,700,2,100,Nanocrystalline MgO,1,0,0,700,50,50,NULL,0,10,30,74.79
253,Ni,10,0,0,Co-precipitation,700,4,700,2,100,Nanocrystalline MgO,1,0,0,700,50,50,NULL,0,6,30,74.51
254,Ni,10,0,0,Co-precipitation,700,4,700,2,100,Nanocrystalline MgO,1,0,0,700,50,50,NULL,0,4.285714286,30,68.83
255,Ni,10,0,0,Co-precipitation,700,4,700,2,100,Nanocrystalline MgO,1,0,0,700,50,50,NULL,0,3.333333333,30,66.14
256,Ni,10,0,0,Co-precipitation,700,4,700,2,100,Nanocrystalline MgO,1,0,0,700,50,50,NULL,0,2.727272727,30,63.79
257,Ni,10,0,0,Co-precipitation,700,4,700,2,100,Nanocrystalline MgO,1,0,0,600,66.66666667,33.33333333,NULL,0,4.285714286,60,13.6047
258,Ni,10,0,0,Co-precipitation,700,4,700,2,100,Nanocrystalline MgO,1,0,0,600,66.66666667,33.33333333,NULL,0,4.285714286,120,18.5756
259,Ni,10,0,0,Co-precipitation,700,4,700,2,100,Nanocrystalline MgO,1,0,0,600,66.66666667,33.33333333,NULL,0,4.285714286,180,19.3605
260,Ni,10,0,0,Co-precipitation,700,4,700,2,100,Nanocrystalline MgO,1,0,0,600,66.66666667,33.33333333,NULL,0,4.285714286,240,18.314
261,Ni,10,0,0,Co-precipitation,700,4,700,2,100,Nanocrystalline MgO,1,0,0,600,66.66666667,33.33333333,NULL,0,4.285714286,300,18.5756
262,Ni,10,0,0,Co-precipitation,700,4,700,2,100,Nanocrystalline MgO,1,0,0,600,50,50,NULL,0,4.285714286,60,25.6395
263,Ni,10,0,0,Co-precipitation,700,4,700,2,100,Nanocrystalline MgO,1,0,0,600,50,50,NULL,0,4.285714286,120,25.9012
264,Ni,10,0,0,Co-precipitation,700,4,700,2,100,Nanocrystalline MgO,1,0,0,600,50,50,NULL,0,4.285714286,180,25.9012
265,Ni,10,0,0,Co-precipitation,700,4,700,2,100,Nanocrystalline MgO,1,0,0,600,50,50,NULL,0,4.285714286,240,25.6395
266,Ni,10,0,0,Co-precipitation,700,4,700,2,100,Nanocrystalline MgO,1,0,0,600,50,50,NULL,0,4.285714286,300,25.1163
267,Ni,10,0,0,Co-precipitation,700,4,700,2,100,Nanocrystalline MgO,1,0,0,600,33.33333333,66.66666667,NULL,0,4.285714286,60,55.2035
268,Ni,10,0,0,Co-precipitation,700,4,700,2,100,Nanocrystalline MgO,1,0,0,600,33.33333333,66.66666667,NULL,0,4.285714286,120,55.7267
269,Ni,10,0,0,Co-precipitation,700,4,700,2,100,Nanocrystalline MgO,1,0,0,600,33.33333333,66.66666667,NULL,0,4.285714286,180,55.7267
270,Ni,10,0,0,Co-precipitation,700,4,700,2,100,Nanocrystalline MgO,1,0,0,600,33.33333333,66.66666667,NULL,0,4.285714286,240,55.4651
271,Ni,10,0,0,Co-precipitation,700,4,700,2,100,Nanocrystalline MgO,1,0,0,600,33.33333333,66.66666667,NULL,0,4.285714286,300,55.4651
272,Ni,9,Y-promoter,9,Sol-gel,550,6,700,1,100,SBA-15,1,0,0,600,50,50,NULL,0,2.5,60,45.445
273,Ni,9,Y-promoter,9,Sol-gel,550,6,700,1,100,SBA-15,1,0,0,650,50,50,NULL,0,2.5,60,66.4441
274,Ni,9,Y-promoter,9,Sol-gel,550,6,700,1,100,SBA-15,1,0,0,700,50,50,NULL,0,2.5,60,81.8632
275,Ni,9,Y-promoter,9,Sol-gel,550,6,700,1,100,SBA-15,1,0,0,750,50,50,NULL,0,2.5,60,92.2114
276,Ni,9,Y-promoter,9,Sol-gel,550,6,700,1,100,SBA-15,1,0,0,800,50,50,NULL,0,2.5,60,96.2174
277,Ni,7.858099063,0,0,Sol-gel,550,5,700,1,100,SiO2,0.5,TiO2,0.5,700,50,50,NULL,0,1.666666667,30,57.8358
278,Ni,7.858099063,0,0,Sol-gel,550,5,700,1,100,SiO2,0.5,TiO2,0.5,700,50,50,NULL,0,1.666666667,90,57.3881
279,Ni,7.858099063,0,0,Sol-gel,550,5,700,1,100,SiO2,0.5,TiO2,0.5,700,50,50,NULL,0,1.666666667,120,57.9851
280,Ni,7.858099063,0,0,Sol-gel,550,5,700,1,100,SiO2,0.5,TiO2,0.5,700,50,50,NULL,0,1.666666667,150,57.2388
281,Ni,7.858099063,0,0,Sol-gel,550,5,700,1,100,SiO2,0.5,TiO2,0.5,700,50,50,NULL,0,1.666666667,180,57.2388
282,Ni,7.858099063,0,0,Sol-gel,550,5,700,1,100,SiO2,0.5,TiO2,0.5,700,50,50,NULL,0,1.666666667,270,56.6418
283,Ni,7.858099063,0,0,Sol-gel,550,5,700,1,100,SiO2,0.5,TiO2,0.5,700,50,50,NULL,0,1.666666667,300,56.4925
284,Ni,7.858099063,0,0,Sol-gel,550,5,700,1,100,SiO2,0.5,TiO2,0.5,700,50,50,NULL,0,1.666666667,420,55.1493
285,Ni,7.858099063,0,0,Sol-gel,550,5,700,1,100,SiO2,0.5,TiO2,0.5,700,50,50,NULL,0,1.666666667,450,55.2239
286,Ni,7.858099063,0,0,Sol-gel,550,5,700,1,100,SiO2,0.5,TiO2,0.5,700,50,50,NULL,0,1.666666667,480,54.6269
287,Ni,7.858099063,0,0,Sol-gel,550,5,700,1,100,SiO2,0.5,TiO2,0.5,700,50,50,NULL,0,1.666666667,510,54.9254
288,Ni,7.858099063,0,0,Sol-gel,550,5,700,1,100,SiO2,0.5,TiO2,0.5,700,50,50,NULL,0,1.666666667,540,54.7761
289,Ni,7.858099063,0,0,Sol-gel,550,5,700,1,100,SiO2,0.5,TiO2,0.5,700,50,50,NULL,0,1.666666667,570,54.7015
290,Ni,7.858099063,0,0,Sol-gel,550,5,700,1,100,SiO2,0.5,TiO2,0.5,700,50,50,NULL,0,1.666666667,600,55.4478
291,Ni,7.858099063,0,0,Sol-gel,700,5,700,1,100,SiO2,0.5,TiO2,0.5,700,50,50,NULL,0,1.666666667,30,65.0746
292,Ni,7.858099063,0,0,Sol-gel,700,5,700,1,100,SiO2,0.5,TiO2,0.5,700,50,50,NULL,0,1.666666667,90,65.3731
293,Ni,7.858099063,0,0,Sol-gel,700,5,700,1,100,SiO2,0.5,TiO2,0.5,700,50,50,NULL,0,1.666666667,120,65.3731
294,Ni,7.858099063,0,0,Sol-gel,700,5,700,1,100,SiO2,0.5,TiO2,0.5,700,50,50,NULL,0,1.666666667,150,65.4478
295,Ni,7.858099063,0,0,Sol-gel,700,5,700,1,100,SiO2,0.5,TiO2,0.5,700,50,50,NULL,0,1.666666667,180,65.6716
296,Ni,7.858099063,0,0,Sol-gel,700,5,700,1,100,SiO2,0.5,TiO2,0.5,700,50,50,NULL,0,1.666666667,270,65.0746
297,Ni,7.858099063,0,0,Sol-gel,700,5,700,1,100,SiO2,0.5,TiO2,0.5,700,50,50,NULL,0,1.666666667,300,65.6716
