Repository: wudilql/FMGTransformer

# FMGTransformer
The code modification is based on our submitted paper (A Fusion-Guided FMGTransformer Network for Predicting
Methanol Yield in Catalytic CO2 Hydrogenation), which aims to use deep learning algorithms to capture the nonlinear relationships between various reaction characteristics in order to predict methanol yield.

The data used in this project can be obtained from the paper by Manu Suvarna et al.(M. Suvarna, T. P. Araújo, J. Pérez-Ramírez, A generalized machine learning framework to predict the space-time yield of methanol from
thermocatalytic CO2 hydrogenation, Applied Catalysis B: Environmental 315 (2022) 121530. doi:10.1016/j.apcatb.2022.121530.)

File: CH4.csv (part 2 of 17)
data,catalyst,catalyst content,promote,promote content,preparation method, calcTemperature,calc Time,red Temperature,red Time,red H2,support1,support1_content,support2,support2_content,react Temperature,reac CH4,reac CO2,reac1,reac1_content,GHSV ,Time on stream,CH4 Conversion
298,Ni,7.858099063,0,0,Sol-gel,700,5,700,1,100,SiO2,0.5,TiO2,0.5,700,50,50,NULL,0,1.666666667,420,64.9254
299,Ni,7.858099063,0,0,Sol-gel,700,5,700,1,100,SiO2,0.5,TiO2,0.5,700,50,50,NULL,0,1.666666667,450,65.1493
300,Ni,7.858099063,0,0,Sol-gel,700,5,700,1,100,SiO2,0.5,TiO2,0.5,700,50,50,NULL,0,1.666666667,480,65
301,Ni,7.858099063,0,0,Sol-gel,700,5,700,1,100,SiO2,0.5,TiO2,0.5,700,50,50,NULL,0,1.666666667,510,64.8507
302,Ni,7.858099063,0,0,Sol-gel,700,5,700,1,100,SiO2,0.5,TiO2,0.5,700,50,50,NULL,0,1.666666667,540,64.5522
303,Ni,7.858099063,0,0,Sol-gel,700,5,700,1,100,SiO2,0.5,TiO2,0.5,700,50,50,NULL,0,1.666666667,570,64.3284
304,Ni,7.858099063,0,0,Sol-gel,700,5,700,1,100,SiO2,0.5,TiO2,0.5,700,50,50,NULL,0,1.666666667,600,64.4776
305,Ni,7.858099063,0,0,Sol-gel,850,5,700,1,100,SiO2,0.5,TiO2,0.5,700,50,50,NULL,0,1.666666667,30,58.209
306,Ni,7.858099063,0,0,Sol-gel,850,5,700,1,100,SiO2,0.5,TiO2,0.5,700,50,50,NULL,0,1.666666667,90,59.7015
307,Ni,1,Pt,0.5,Sequential impregnation,550,4,500,1,10,ZSM-5,1,0,0,500,20,20,reac N2 %vol,60,0.5,90,4.5
308,Ni,1,Pt,0.5,Sequential impregnation,550,4,500,1,10,ZSM-5,1,0,0,500,20,20,reac N2 %vol,60,0.5,125,3.7
309,Ni,3,Pt,0.5,Sequential impregnation,550,4,500,1,10,ZSM-5,1,0,0,500,20,20,reac N2 %vol,60,0.5,90,7.7
310,Ni,3,Pt,0.5,Sequential impregnation,550,4,500,1,10,ZSM-5,1,0,0,500,20,20,reac N2 %vol,60,0.5,125,6.1
311,Ni,6,Pt,0.5,Sequential impregnation,550,4,500,1,10,ZSM-5,1,0,0,500,20,20,reac N2 %vol,60,0.5,90,10.9
312,Ni,6,Pt,0.5,Sequential impregnation,550,4,500,1,10,ZSM-5,1,0,0,500,20,20,reac N2 %vol,60,0.5,125,6.5
313,Ni,12,Pt,0.5,Sequential impregnation,550,4,500,1,10,ZSM-5,1,0,0,500,20,20,reac N2 %vol,60,0.5,90,13.7
314,Ni,12,Pt,0.5,Sequential impregnation,550,4,500,1,10,ZSM-5,1,0,0,500,20,20,reac N2 %vol,60,0.5,125,10.5
315,Ni,6,0,0,Wet impregnation,550,4,500,1,10,ZSM-5,1,0,0,500,20,20,reac N2 %vol,60,0.5,90,7.9
316,Ni,6,0,0,Wet impregnation,550,4,500,1,10,ZSM-5,1,0,0,500,20,20,reac N2 %vol,60,0.5,125,5.9
317,Ni,6,Pt,0.3,Sequential impregnation,550,4,500,1,10,ZSM-5,1,0,0,500,20,20,reac N2 %vol,60,0.5,90,9.9
318,Ni,6,Pt,0.3,Sequential impregnation,550,4,500,1,10,ZSM-5,1,0,0,500,20,20,reac N2 %vol,60,0.5,125,6.3
319,Ni,1,Pt,0.5,Sequential impregnation,550,4,500,1,10,ZSM-5,1,0,0,600,20,20,reac N2 %vol,60,0.5,90,18
320,Ni,1,Pt,0.5,Sequential impregnation,550,4,500,1,10,ZSM-5,1,0,0,600,20,20,reac N2 %vol,60,0.5,125,15
321,Ni,3,Pt,0.5,Sequential impregnation,550,4,500,1,10,ZSM-5,1,0,0,600,20,20,reac N2 %vol,60,0.5,90,26.7
322,Ni,3,Pt,0.5,Sequential impregnation,550,4,500,1,10,ZSM-5,1,0,0,600,20,20,reac N2 %vol,60,0.5,125,22.4
323,Ni,6,Pt,0.5,Sequential impregnation,550,4,500,1,10,ZSM-5,1,0,0,600,20,20,reac N2 %vol,60,0.5,90,29.9
324,Ni,6,Pt,0.5,Sequential impregnation,550,4,500,1,10,ZSM-5,1,0,0,600,20,20,reac N2 %vol,60,0.5,125,28.4
325,Ni,12,Pt,0.5,Sequential impregnation,550,4,500,1,10,ZSM-5,1,0,0,600,20,20,reac N2 %vol,60,0.5,90,53.8
326,Ni,12,Pt,0.5,Sequential impregnation,550,4,500,1,10,ZSM-5,1,0,0,600,20,20,reac N2 %vol,60,0.5,125,36.7
327,Ni,6,0,0,Wet impregnation,550,4,500,1,10,ZSM-5,1,0,0,600,20,20,reac N2 %vol,60,0.5,90,25.8
328,Ni,6,0,0,Wet impregnation,550,4,500,1,10,ZSM-5,1,0,0,600,20,20,reac N2 %vol,60,0.5,125,20.76
329,Ni,6,Pt,0.3,Sequential impregnation,550,4,500,1,10,ZSM-5,1,0,0,600,20,20,reac N2 %vol,60,0.5,90,28
330,Ni,6,Pt,0.3,Sequential impregnation,550,4,500,1,10,ZSM-5,1,0,0,600,20,20,reac N2 %vol,60,0.5,125,26.5
331,Ni,5,0,0,Wet impregnation,700,2,650,4,100,Mesoporous nanocrystalline ZrO2,1,0,0,500,50,50,NULL,0,4,30,11.1352
332,Ni,5,0,0,Wet impregnation,700,2,650,4,100,Mesoporous nanocrystalline ZrO2,1,0,0,550,50,50,NULL,0,4,30,21.1293
333,Ni,5,0,0,Wet impregnation,700,2,650,4,100,Mesoporous nanocrystalline ZrO2,1,0,0,600,50,50,NULL,0,4,30,30.5764
334,Ni,5,0,0,Wet impregnation,700,2,650,4,100,Mesoporous nanocrystalline ZrO2,1,0,0,650,50,50,NULL,0,4,30,44.0388
335,Ni,5,0,0,Wet impregnation,700,2,650,4,100,Mesoporous nanocrystalline ZrO2,1,0,0,700,50,50,NULL,0,4,30,59.3268
336,Ce,2.442184776,Ni,5,Sequential impregnation,700,2,650,4,100,Mesoporous nanocrystalline ZrO2,1,0,0,500,50,50,NULL,0,4,30,12.0479
337,Ce,2.442184776,Ni,5,Sequential impregnation,700,2,650,4,100,Mesoporous nanocrystalline ZrO2,1,0,0,550,50,50,NULL,0,4,30,21.3119
338,Ce,2.442184776,Ni,5,Sequential impregnation,700,2,650,4,100,Mesoporous nanocrystalline ZrO2,1,0,0,600,50,50,NULL,0,4,30,32.0367
339,Ce,2.442184776,Ni,5,Sequential impregnation,700,2,650,4,100,Mesoporous nanocrystalline ZrO2,1,0,0,650,50,50,NULL,0,4,30,45.1341
340,Ce,2.442184776,Ni,5,Sequential impregnation,700,2,650,4,100,Mesoporous nanocrystalline ZrO2,1,0,0,700,50,50,NULL,0,4,30,59.8744
341,La,2.558038181,Ni,5,Sequential impregnation,700,2,650,4,100,Mesoporous nanocrystalline ZrO2,1,0,0,500,50,50,NULL,0,4,30,14.6035
342,La,2.558038181,Ni,5,Sequential impregnation,700,2,650,4,100,Mesoporous nanocrystalline ZrO2,1,0,0,550,50,50,NULL,0,4,30,24.2326
343,La,2.558038181,Ni,5,Sequential impregnation,700,2,650,4,100,Mesoporous nanocrystalline ZrO2,1,0,0,600,50,50,NULL,0,4,30,37.5135
344,La,2.558038181,Ni,5,Sequential impregnation,700,2,650,4,100,Mesoporous nanocrystalline ZrO2,1,0,0,650,50,50,NULL,0,4,30,52.0708
345,La,2.558038181,Ni,5,Sequential impregnation,700,2,650,4,100,Mesoporous nanocrystalline ZrO2,1,0,0,700,50,50,NULL,0,4,30,69.7318
346,Ni,5,K,2.49044586,Sequential impregnation,700,2,650,4,100,Mesoporous nanocrystalline ZrO2,1,0,0,500,50,50,NULL,0,4,30,14.2384
347,Ni,5,K,2.49044586,Sequential impregnation,700,2,650,4,100,Mesoporous nanocrystalline ZrO2,1,0,0,550,50,50,NULL,0,4,30,24.4151
348,Ni,5,K,2.49044586,Sequential impregnation,700,2,650,4,100,Mesoporous nanocrystalline ZrO2,1,0,0,600,50,50,NULL,0,4,30,38.7908
349,Ni,5,K,2.49044586,Sequential impregnation,700,2,650,4,100,Mesoporous nanocrystalline ZrO2,1,0,0,650,50,50,NULL,0,4,30,53.7137
350,Ni,5,K,2.49044586,Sequential impregnation,700,2,650,4,100,Mesoporous nanocrystalline ZrO2,1,0,0,700,50,50,NULL,0,4,30,69.3667
351,Ni,5,0,0,Wet impregnation,500,4,650,4,100,Nanocrystalline MgO,1,0,0,550,50,50,NULL,0,4,30,28.1379
352,Ni,5,0,0,Wet impregnation,500,4,650,4,100,Nanocrystalline MgO,1,0,0,600,50,50,NULL,0,4,30,40.3448
353,Ni,5,0,0,Wet impregnation,500,4,650,4,100,Nanocrystalline MgO,1,0,0,650,50,50,NULL,0,4,30,51.931
354,Ni,5,0,0,Wet impregnation,500,4,650,4,100,Nanocrystalline MgO,1,0,0,700,50,50,NULL,0,4,30,67.4483
355,Ni,5,Pt,0.1,Sequential impregnation,500,4,650,4,100,Nanocrystalline MgO,1,0,0,550,50,50,NULL,0,4,30,37.8621
356,Ni,5,Pt,0.1,Sequential impregnation,500,4,650,4,100,Nanocrystalline MgO,1,0,0,600,50,50,NULL,0,4,30,54.2069
357,Ni,5,Pt,0.1,Sequential impregnation,500,4,650,4,100,Nanocrystalline MgO,1,0,0,650,50,50,NULL,0,4,30,67.8621
358,Ni,5,Pt,0.1,Sequential impregnation,500,4,650,4,100,Nanocrystalline MgO,1,0,0,700,50,50,NULL,0,4,30,79.8621
359,Ni,5,Pt,0.3,Sequential impregnation,500,4,650,4,100,Nanocrystalline MgO,1,0,0,550,50,50,NULL,0,4,30,34.1379
360,Ni,5,Pt,0.3,Sequential impregnation,500,4,650,4,100,Nanocrystalline MgO,1,0,0,600,50,50,NULL,0,4,30,47.5862
361,Ni,5,Pt,0.3,Sequential impregnation,500,4,650,4,100,Nanocrystalline MgO,1,0,0,650,50,50,NULL,0,4,30,61.0345
362,Ni,5,Pt,0.3,Sequential impregnation,500,4,650,4,100,Nanocrystalline MgO,1,0,0,700,50,50,NULL,0,4,30,73.4483
363,Pt,0.5,0,0,Wet impregnation,500,4,650,4,100,Nanocrystalline MgO,1,0,0,550,50,50,NULL,0,4,30,14.8966
364,Pt,0.5,0,0,Wet impregnation,500,4,650,4,100,Nanocrystalline MgO,1,0,0,600,50,50,NULL,0,4,30,17.3793
365,Pt,0.5,0,0,Wet impregnation,500,4,650,4,100,Nanocrystalline MgO,1,0,0,650,50,50,NULL,0,4,30,19.8621
366,Pt,0.5,0,0,Wet impregnation,500,4,650,4,100,Nanocrystalline MgO,1,0,0,700,50,50,NULL,0,4,30,23.7931
367,Ni,5.275,Ru,0.5,Incipient to wetness impregnation,25,0,550,3,100,MCM-41,1,0,0,600,33.33333333,33.33333333,reac Ar %vol,33.33333333,1.666666667,240,35
368,Ni,5.275,Ru,1,Incipient to wetness impregnation,25,0,550,3,100,MCM-41,1,0,0,600,33.33333333,33.33333333,reac Ar %vol,33.33333333,1.666666667,240,35
369,Ni,5.275,Ru,3,Incipient to wetness impregnation,25,0,550,3,100,MCM-41,1,0,0,600,33.33333333,33.33333333,reac Ar %vol,33.33333333,1.666666667,240,33
370,Ni,5.275,Ru,0.5,Incipient to wetness impregnation,25,0,550,3,100,MCM-41,1,0,0,600,33.33333333,33.33333333,reac Ar %vol,33.33333333,1.666666667,0.0001,33.9623
371,Ni,5.275,Ru,0.5,Incipient to wetness impregnation,25,0,550,3,100,MCM-41,1,0,0,600,33.33333333,33.33333333,reac Ar %vol,33.33333333,1.666666667,15,34.7091
372,Ni,5.275,Ru,0.5,Incipient to wetness impregnation,25,0,550,3,100,MCM-41,1,0,0,600,33.33333333,33.33333333,reac Ar %vol,33.33333333,1.666666667,30,34.3239
373,Ni,5.275,Ru,0.5,Incipient to wetness impregnation,25,0,550,3,100,MCM-41,1,0,0,600,33.33333333,33.33333333,reac Ar %vol,33.33333333,1.666666667,45,34.5676
374,Ni,5.275,Ru,0.5,Incipient to wetness impregnation,25,0,550,3,100,MCM-41,1,0,0,600,33.33333333,33.33333333,reac Ar %vol,33.33333333,1.666666667,60,34.937
375,Ni,5.275,Ru,0.5,Incipient to wetness impregnation,25,0,550,3,100,MCM-41,1,0,0,600,33.33333333,33.33333333,reac Ar %vol,33.33333333,1.666666667,75,35.4322
376,Ni,5.275,Ru,0.5,Incipient to wetness impregnation,25,0,550,3,100,MCM-41,1,0,0,600,33.33333333,33.33333333,reac Ar %vol,33.33333333,1.666666667,90,35.8018
377,Ni,5.275,Ru,0.5,Incipient to wetness impregnation,25,0,550,3,100,MCM-41,1,0,0,600,33.33333333,33.33333333,reac Ar %vol,33.33333333,1.666666667,105,36.0455
378,Ni,5.275,Ru,0.5,Incipient to wetness impregnation,25,0,550,3,100,MCM-41,1,0,0,600,33.33333333,33.33333333,reac Ar %vol,33.33333333,1.666666667,120,36.0377
379,Ni,5.275,Ru,0.5,Incipient to wetness impregnation,25,0,550,3,100,MCM-41,1,0,0,600,33.33333333,33.33333333,reac Ar %vol,33.33333333,1.666666667,135,36.2814
380,Ni,5.275,Ru,0.5,Incipient to wetness impregnation,25,0,550,3,100,MCM-41,1,0,0,600,33.33333333,33.33333333,reac Ar %vol,33.33333333,1.666666667,150,36.2734
381,Ni,5.275,Ru,0.5,Incipient to wetness impregnation,25,0,550,3,100,MCM-41,1,0,0,600,33.33333333,33.33333333,reac Ar %vol,33.33333333,1.666666667,165,36.1399
382,Ni,5.275,Ru,0.5,Incipient to wetness impregnation,25,0,550,3,100,MCM-41,1,0,0,600,33.33333333,33.33333333,reac Ar %vol,33.33333333,1.666666667,180,35.6288
383,Ni,5.275,Ru,0.5,Incipient to wetness impregnation,25,0,550,3,100,MCM-41,1,0,0,600,33.33333333,33.33333333,reac Ar %vol,33.33333333,1.666666667,195,35.3695
384,Ni,5.275,Ru,0.5,Incipient to wetness impregnation,25,0,550,3,100,MCM-41,1,0,0,600,33.33333333,33.33333333,reac Ar %vol,33.33333333,1.666666667,210,34.7328
385,Ni,5.275,Ru,0.5,Incipient to wetness impregnation,25,0,550,3,100,MCM-41,1,0,0,600,33.33333333,33.33333333,reac Ar %vol,33.33333333,1.666666667,225,34.4733
386,Ni,5.275,Ru,0.5,Incipient to wetness impregnation,25,0,550,3,100,MCM-41,1,0,0,600,33.33333333,33.33333333,reac Ar %vol,33.33333333,1.666666667,240,33.7107
387,Ni,5.275,Ru,1,Incipient to wetness impregnation,25,0,550,3,100,MCM-41,1,0,0,600,33.33333333,33.33333333,reac Ar %vol,33.33333333,1.666666667,0.0001,28.5535
388,Ni,5.275,Ru,1,Incipient to wetness impregnation,25,0,550,3,100,MCM-41,1,0,0,600,33.33333333,33.33333333,reac Ar %vol,33.33333333,1.666666667,15,30.1807
389,Ni,5.275,Ru,1,Incipient to wetness impregnation,25,0,550,3,100,MCM-41,1,0,0,600,33.33333333,33.33333333,reac Ar %vol,33.33333333,1.666666667,30,29.5441
390,Ni,5.275,Ru,1,Incipient to wetness impregnation,25,0,550,3,100,MCM-41,1,0,0,600,33.33333333,33.33333333,reac Ar %vol,33.33333333,1.666666667,45,29.9135
391,Ni,5.275,Ru,1,Incipient to wetness impregnation,25,0,550,3,100,MCM-41,1,0,0,600,33.33333333,33.33333333,reac Ar %vol,33.33333333,1.666666667,60,30.4087
392,Ni,5.275,Ru,1,Incipient to wetness impregnation,25,0,550,3,100,MCM-41,1,0,0,600,33.33333333,33.33333333,reac Ar %vol,33.33333333,1.666666667,75,31.533
393,Ni,5.275,Ru,1,Incipient to wetness impregnation,25,0,550,3,100,MCM-41,1,0,0,600,33.33333333,33.33333333,reac Ar %vol,33.33333333,1.666666667,90,33.4119
394,Ni,5.275,Ru,1,Incipient to wetness impregnation,25,0,550,3,100,MCM-41,1,0,0,600,33.33333333,33.33333333,reac Ar %vol,33.33333333,1.666666667,105,34.4104
395,Ni,5.275,Ru,1,Incipient to wetness impregnation,25,0,550,3,100,MCM-41,1,0,0,600,33.33333333,33.33333333,reac Ar %vol,33.33333333,1.666666667,120,34.7799
396,Ni,5.275,Ru,1,Incipient to wetness impregnation,25,0,550,3,100,MCM-41,1,0,0,600,33.33333333,33.33333333,reac Ar %vol,33.33333333,1.666666667,135,35.4009
397,Ni,5.275,Ru,1,Incipient to wetness impregnation,25,0,550,3,100,MCM-41,1,0,0,600,33.33333333,33.33333333,reac Ar %vol,33.33333333,1.666666667,150,35.6447
398,Ni,5.275,Ru,1,Incipient to wetness impregnation,25,0,550,3,100,MCM-41,1,0,0,600,33.33333333,33.33333333,reac Ar %vol,33.33333333,1.666666667,165,35.6368
399,Ni,5.275,Ru,1,Incipient to wetness impregnation,25,0,550,3,100,MCM-41,1,0,0,600,33.33333333,33.33333333,reac Ar %vol,33.33333333,1.666666667,180,35.3773
400,Ni,5.275,Ru,1,Incipient to wetness impregnation,25,0,550,3,100,MCM-41,1,0,0,600,33.33333333,33.33333333,reac Ar %vol,33.33333333,1.666666667,195,35.1179
401,Ni,5.275,Ru,1,Incipient to wetness impregnation,25,0,550,3,100,MCM-41,1,0,0,600,33.33333333,33.33333333,reac Ar %vol,33.33333333,1.666666667,210,35.2358
402,Ni,5.275,Ru,1,Incipient to wetness impregnation,25,0,550,3,100,MCM-41,1,0,0,600,33.33333333,33.33333333,reac Ar %vol,33.33333333,1.666666667,225,35.1023
403,Ni,5.275,Ru,1,Incipient to wetness impregnation,25,0,550,3,100,MCM-41,1,0,0,600,33.33333333,33.33333333,reac Ar %vol,33.33333333,1.666666667,240,34.717
404,Ni,5.275,Ru,3,Incipient to wetness impregnation,25,0,550,3,100,MCM-41,1,0,0,600,33.33333333,33.33333333,reac Ar %vol,33.33333333,1.666666667,0.0001,28.9308
405,Ni,5.275,Ru,3,Incipient to wetness impregnation,25,0,550,3,100,MCM-41,1,0,0,600,33.33333333,33.33333333,reac Ar %vol,33.33333333,1.666666667,15,30.5583
406,Ni,5.275,Ru,3,Incipient to wetness impregnation,25,0,550,3,100,MCM-41,1,0,0,600,33.33333333,33.33333333,reac Ar %vol,33.33333333,1.666666667,30,30.5504
407,Ni,5.275,Ru,3,Incipient to wetness impregnation,25,0,550,3,100,MCM-41,1,0,0,600,33.33333333,33.33333333,reac Ar %vol,33.33333333,1.666666667,45,30.7942
408,Ni,5.275,Ru,3,Incipient to wetness impregnation,25,0,550,3,100,MCM-41,1,0,0,600,33.33333333,33.33333333,reac Ar %vol,33.33333333,1.666666667,60,31.2892
409,Ni,5.275,Ru,3,Incipient to wetness impregnation,25,0,550,3,100,MCM-41,1,0,0,600,33.33333333,33.33333333,reac Ar %vol,33.33333333,1.666666667,75,32.4134
410,Ni,5.275,Ru,3,Incipient to wetness impregnation,25,0,550,3,100,MCM-41,1,0,0,600,33.33333333,33.33333333,reac Ar %vol,33.33333333,1.666666667,90,32.9088
411,Ni,5.275,Ru,3,Incipient to wetness impregnation,25,0,550,3,100,MCM-41,1,0,0,600,33.33333333,33.33333333,reac Ar %vol,33.33333333,1.666666667,105,33.4042
412,Ni,5.275,Ru,3,Incipient to wetness impregnation,25,0,550,3,100,MCM-41,1,0,0,600,33.33333333,33.33333333,reac Ar %vol,33.33333333,1.666666667,120,33.8992
413,Ni,5.275,Ru,3,Incipient to wetness impregnation,25,0,550,3,100,MCM-41,1,0,0,600,33.33333333,33.33333333,reac Ar %vol,33.33333333,1.666666667,135,34.143
414,Ni,5.275,Ru,3,Incipient to wetness impregnation,25,0,550,3,100,MCM-41,1,0,0,600,33.33333333,33.33333333,reac Ar %vol,33.33333333,1.666666667,150,34.2611
415,Ni,5.275,Ru,3,Incipient to wetness impregnation,25,0,550,3,100,MCM-41,1,0,0,600,33.33333333,33.33333333,reac Ar %vol,33.33333333,1.666666667,165,34.2533
416,Ni,5.275,Ru,3,Incipient to wetness impregnation,25,0,550,3,100,MCM-41,1,0,0,600,33.33333333,33.33333333,reac Ar %vol,33.33333333,1.666666667,180,34.1192
417,Ni,5.275,Ru,3,Incipient to wetness impregnation,25,0,550,3,100,MCM-41,1,0,0,600,33.33333333,33.33333333,reac Ar %vol,33.33333333,1.666666667,195,34.2371
418,Ni,5.275,Ru,3,Incipient to wetness impregnation,25,0,550,3,100,MCM-41,1,0,0,600,33.33333333,33.33333333,reac Ar %vol,33.33333333,1.666666667,210,33.8522
419,Ni,5.275,Ru,3,Incipient to wetness impregnation,25,0,550,3,100,MCM-41,1,0,0,600,33.33333333,33.33333333,reac Ar %vol,33.33333333,1.666666667,225,33.7186
420,Ni,5.275,Ru,3,Incipient to wetness impregnation,25,0,550,3,100,MCM-41,1,0,0,600,33.33333333,33.33333333,reac Ar %vol,33.33333333,1.666666667,240,32.9558
421,Ni,5.275,Ru,1,Incipient to wetness impregnation,25,0,550,3,100,MCM-41,1,0,0,600,33.33333333,33.33333333,reac Ar %vol,33.33333333,1.666666667,0.0001,28.5496
422,Ni,5.275,Ru,1,Incipient to wetness impregnation,25,0,550,3,100,MCM-41,1,0,0,600,33.33333333,33.33333333,reac Ar %vol,33.33333333,1.666666667,15,30.229
423,Ni,5.275,Ru,1,Incipient to wetness impregnation,25,0,550,3,100,MCM-41,1,0,0,600,33.33333333,33.33333333,reac Ar %vol,33.33333333,1.666666667,30,29.771
424,Ni,5.275,Ru,1,Incipient to wetness impregnation,25,0,550,3,100,MCM-41,1,0,0,600,33.33333333,33.33333333,reac Ar %vol,33.33333333,1.666666667,45,30.0763
425,Ni,5.275,Ru,1,Incipient to wetness impregnation,25,0,550,3,100,MCM-41,1,0,0,600,33.33333333,33.33333333,reac Ar %vol,33.33333333,1.666666667,60,31
426,Ni,5.275,Mg,1,Sequential impregnation,25,0,550,3,100,MCM-41,1,0,0,600,33.33333333,33.33333333,reac Ar %vol,33.33333333,1.666666667,0.0001,32.3664
427,Ni,5.275,Mg,1,Sequential impregnation,25,0,550,3,100,MCM-41,1,0,0,600,33.33333333,33.33333333,reac Ar %vol,33.33333333,1.666666667,15,34.3511
428,Ni,5.275,Mg,1,Sequential impregnation,25,0,550,3,100,MCM-41,1,0,0,600,33.33333333,33.33333333,reac Ar %vol,33.33333333,1.666666667,30,36.0305
429,Ni,5.275,Mg,1,Sequential impregnation,25,0,550,3,100,MCM-41,1,0,0,600,33.33333333,33.33333333,reac Ar %vol,33.33333333,1.666666667,45,37.2519
430,Ni,5.275,Mg,1,Sequential impregnation,25,0,550,3,100,MCM-41,1,0,0,600,33.33333333,33.33333333,reac Ar %vol,33.33333333,1.666666667,60,38
431,Ni,5.275,Ru,1,Incipient to wetness impregnation,25,0,550,3,100,MCM-41,1,0,0,600,33.33333333,33.33333333,reac Ar %vol,33.33333333,0.833333333,60,22
432,Ni,5.275,Ru,1,Incipient to wetness impregnation,25,0,550,3,100,MCM-41,1,0,0,600,33.33333333,33.33333333,reac Ar %vol,33.33333333,0.833333333,240,20
433,Ni,5.275,Ru,1,Incipient to wetness impregnation,25,0,550,3,100,MCM-41,1,0,0,600,33.33333333,33.33333333,reac Ar %vol,33.33333333,0.833333333,300,20
434,Ni,5.275,Ru,1,Incipient to wetness impregnation,25,0,550,3,100,MCM-41,1,0,0,600,33.33333333,33.33333333,reac Ar %vol,33.33333333,0.833333333,360,20
435,Ni,5.275,Ru,1,Incipient to wetness impregnation,25,0,550,3,100,MCM-41,1,0,0,600,33.33333333,33.33333333,reac Ar %vol,33.33333333,0.833333333,420,19
436,Ni,5.275,Ru,1,Incipient to wetness impregnation,25,0,550,3,100,MCM-41,1,0,0,500,33.33333333,33.33333333,reac Ar %vol,33.33333333,1.666666667,0.0001,7.53281
437,Ni,5.275,Ru,1,Incipient to wetness impregnation,25,0,550,3,100,MCM-41,1,0,0,500,33.33333333,33.33333333,reac Ar %vol,33.33333333,1.666666667,15,7.90026
438,Ni,5.275,Ru,1,Incipient to wetness impregnation,25,0,550,3,100,MCM-41,1,0,0,500,33.33333333,33.33333333,reac Ar %vol,33.33333333,1.666666667,30,8.26772
439,Ni,5.275,Ru,1,Incipient to wetness impregnation,25,0,550,3,100,MCM-41,1,0,0,500,33.33333333,33.33333333,reac Ar %vol,33.33333333,1.666666667,45,8.26772
440,Ni,5.275,Ru,1,Incipient to wetness impregnation,25,0,550,3,100,MCM-41,1,0,0,500,33.33333333,33.33333333,reac Ar %vol,33.33333333,1.666666667,60,8.26772
441,Ni,5.275,Ru,1,Incipient to wetness impregnation,25,0,550,3,100,MCM-41,1,0,0,500,33.33333333,33.33333333,reac Ar %vol,33.33333333,1.666666667,75,8.26772
442,Ni,5.275,Ru,1,Incipient to wetness impregnation,25,0,550,3,100,MCM-41,1,0,0,500,33.33333333,33.33333333,reac Ar %vol,33.33333333,1.666666667,90,8.45144
443,Ni,5.275,Ru,1,Incipient to wetness impregnation,25,0,550,3,100,MCM-41,1,0,0,500,33.33333333,33.33333333,reac Ar %vol,33.33333333,1.666666667,105,8.45144
444,Ni,5.275,Ru,1,Incipient to wetness impregnation,25,0,550,3,100,MCM-41,1,0,0,500,33.33333333,33.33333333,reac Ar %vol,33.33333333,1.666666667,120,8.08399
445,Ni,5.275,Ru,1,Incipient to wetness impregnation,25,0,550,3,100,MCM-41,1,0,0,500,33.33333333,33.33333333,reac Ar %vol,33.33333333,1.666666667,135,8.08399
446,Ni,5.275,Ru,1,Incipient to wetness impregnation,25,0,550,3,100,MCM-41,1,0,0,500,33.33333333,33.33333333,reac Ar %vol,33.33333333,1.666666667,150,8.08399
447,Ni,5.275,Ru,1,Incipient to wetness impregnation,25,0,550,3,100,MCM-41,1,0,0,500,33.33333333,33.33333333,reac Ar %vol,33.33333333,1.666666667,165,8.08399
448,Ni,5.275,Ru,1,Incipient to wetness impregnation,25,0,550,3,100,MCM-41,1,0,0,500,33.33333333,33.33333333,reac Ar %vol,33.33333333,1.666666667,180,8.08399
449,Ni,5.275,Ru,1,Incipient to wetness impregnation,25,0,550,3,100,MCM-41,1,0,0,500,33.33333333,33.33333333,reac Ar %vol,33.33333333,1.666666667,195,8.08399
450,Ni,5.275,Ru,1,Incipient to wetness impregnation,25,0,550,3,100,MCM-41,1,0,0,500,33.33333333,33.33333333,reac Ar %vol,33.33333333,1.666666667,210,7.90026
451,Ni,5.275,Ru,1,Incipient to wetness impregnation,25,0,550,3,100,MCM-41,1,0,0,500,33.33333333,33.33333333,reac Ar %vol,33.33333333,1.666666667,225,8.08399
452,Ni,5.275,Ru,1,Incipient to wetness impregnation,25,0,550,3,100,MCM-41,1,0,0,500,33.33333333,33.33333333,reac Ar %vol,33.33333333,1.666666667,240,8.08399
453,Ni,5.275,Ru,1,Incipient to wetness impregnation,25,0,550,3,100,MCM-41,1,0,0,575,33.33333333,33.33333333,reac Ar %vol,33.33333333,1.666666667,0.0001,23.1496
454,Ni,5.275,Ru,1,Incipient to wetness impregnation,25,0,550,3,100,MCM-41,1,0,0,575,33.33333333,33.33333333,reac Ar %vol,33.33333333,1.666666667,15,24.8031
455,Ni,5.275,Ru,1,Incipient to wetness impregnation,25,0,550,3,100,MCM-41,1,0,0,575,33.33333333,33.33333333,reac Ar %vol,33.33333333,1.666666667,30,25.7218
456,Ni,5.275,Ru,1,Incipient to wetness impregnation,25,0,550,3,100,MCM-41,1,0,0,575,33.33333333,33.33333333,reac Ar %vol,33.33333333,1.666666667,45,25.7218
457,Ni,5.275,Ru,1,Incipient to wetness impregnation,25,0,550,3,100,MCM-41,1,0,0,575,33.33333333,33.33333333,reac Ar %vol,33.33333333,1.666666667,60,25.7218
458,Ni,5.275,Ru,1,Incipient to wetness impregnation,25,0,550,3,100,MCM-41,1,0,0,575,33.33333333,33.33333333,reac Ar %vol,33.33333333,1.666666667,75,25.1706
459,Ni,5.275,Ru,1,Incipient to wetness impregnation,25,0,550,3,100,MCM-41,1,0,0,575,33.33333333,33.33333333,reac Ar %vol,33.33333333,1.666666667,90,25.3543
460,Ni,5.275,Ru,1,Incipient to wetness impregnation,25,0,550,3,100,MCM-41,1,0,0,575,33.33333333,33.33333333,reac Ar %vol,33.33333333,1.666666667,105,26.0892
461,Ni,5.275,Ru,1,Incipient to wetness impregnation,25,0,550,3,100,MCM-41,1,0,0,575,33.33333333,33.33333333,reac Ar %vol,33.33333333,1.666666667,120,26.4567
462,Ni,5.275,Ru,1,Incipient to wetness impregnation,25,0,550,3,100,MCM-41,1,0,0,575,33.33333333,33.33333333,reac Ar %vol,33.33333333,1.666666667,135,27.1916
463,Ni,5.275,Ru,1,Incipient to wetness impregnation,25,0,550,3,100,MCM-41,1,0,0,575,33.33333333,33.33333333,reac Ar %vol,33.33333333,1.666666667,150,27.9265
464,Ni,5.275,Ru,1,Incipient to wetness impregnation,25,0,550,3,100,MCM-41,1,0,0,575,33.33333333,33.33333333,reac Ar %vol,33.33333333,1.666666667,165,28.294
465,Ni,5.275,Ru,1,Incipient to wetness impregnation,25,0,550,3,100,MCM-41,1,0,0,575,33.33333333,33.33333333,reac Ar %vol,33.33333333,1.666666667,180,29.0289
466,Ni,5.275,Ru,1,Incipient to wetness impregnation,25,0,550,3,100,MCM-41,1,0,0,575,33.33333333,33.33333333,reac Ar %vol,33.33333333,1.666666667,195,29.3963
467,Ni,5.275,Ru,1,Incipient to wetness impregnation,25,0,550,3,100,MCM-41,1,0,0,575,33.33333333,33.33333333,reac Ar %vol,33.33333333,1.666666667,210,30.1312
468,Ni,5.275,Ru,1,Incipient to wetness impregnation,25,0,550,3,100,MCM-41,1,0,0,575,33.33333333,33.33333333,reac Ar %vol,33.33333333,1.666666667,225,30.1312
469,Ni,5.275,Ru,1,Incipient to wetness impregnation,25,0,550,3,100,MCM-41,1,0,0,575,33.33333333,33.33333333,reac Ar %vol,33.33333333,1.666666667,240,30.315
470,Ni,5.275,Ru,1,Incipient to wetness impregnation,25,0,550,3,100,MCM-41,1,0,0,600,22,33.33333333,reac Ar %vol,44.33333333,1.666666667,0.0001,32.8571
471,Ni,5.275,Ru,1,Incipient to wetness impregnation,25,0,550,3,100,MCM-41,1,0,0,600,22,33.33333333,reac Ar %vol,44.33333333,1.666666667,15,34.8571
472,Ni,5.275,Ru,1,Incipient to wetness impregnation,25,0,550,3,100,MCM-41,1,0,0,600,22,33.33333333,reac Ar %vol,44.33333333,1.666666667,30,33.5714
473,Ni,5.275,Ru,1,Incipient to wetness impregnation,25,0,550,3,100,MCM-41,1,0,0,600,22,33.33333333,reac Ar %vol,44.33333333,1.666666667,45,32.7143
474,Ni,5.275,Ru,1,Incipient to wetness impregnation,25,0,550,3,100,MCM-41,1,0,0,600,22,33.33333333,reac Ar %vol,44.33333333,1.666666667,60,32.7143
475,Ni,5.275,Ru,1,Incipient to wetness impregnation,25,0,550,3,100,MCM-41,1,0,0,600,22,33.33333333,reac Ar %vol,44.33333333,1.666666667,75,32.5714
476,Ni,5.275,Ru,1,Incipient to wetness impregnation,25,0,550,3,100,MCM-41,1,0,0,600,22,33.33333333,reac Ar %vol,44.33333333,1.666666667,90,33.7143
477,Ni,5.275,Ru,1,Incipient to wetness impregnation,25,0,550,3,100,MCM-41,1,0,0,600,22,33.33333333,reac Ar %vol,44.33333333,1.666666667,105,34.4286
478,Ni,5.275,Ru,1,Incipient to wetness impregnation,25,0,550,3,100,MCM-41,1,0,0,600,22,33.33333333,reac Ar %vol,44.33333333,1.666666667,120,34.8571
479,Ni,5.275,Ru,1,Incipient to wetness impregnation,25,0,550,3,100,MCM-41,1,0,0,600,22,33.33333333,reac Ar %vol,44.33333333,1.666666667,135,34.5714
480,Ni,5.275,Ru,1,Incipient to wetness impregnation,25,0,550,3,100,MCM-41,1,0,0,600,22,33.33333333,reac Ar %vol,44.33333333,1.666666667,150,34.8571
481,Ni,5.275,Ru,1,Incipient to wetness impregnation,25,0,550,3,100,MCM-41,1,0,0,600,16.66666667,33.33333333,reac Ar %vol,50,1.666666667,0.0001,42.2857
482,Ni,5.275,Ru,1,Incipient to wetness impregnation,25,0,550,3,100,MCM-41,1,0,0,600,16.66666667,33.33333333,reac Ar %vol,50,1.666666667,15,41.2857
483,Ni,5.275,Ru,1,Incipient to wetness impregnation,25,0,550,3,100,MCM-41,1,0,0,600,16.66666667,33.33333333,reac Ar %vol,50,1.666666667,30,41.2857
484,Ni,5.275,Ru,1,Incipient to wetness impregnation,25,0,550,3,100,MCM-41,1,0,0,600,16.66666667,33.33333333,reac Ar %vol,50,1.666666667,45,39.7143
485,Ni,5.275,Ru,1,Incipient to wetness impregnation,25,0,550,3,100,MCM-41,1,0,0,600,16.66666667,33.33333333,reac Ar %vol,50,1.666666667,60,38.4286
486,Ni,5.275,Ru,1,Incipient to wetness impregnation,25,0,550,3,100,MCM-41,1,0,0,600,16.66666667,33.33333333,reac Ar %vol,50,1.666666667,75,37.7143
487,Ni,5.275,Ru,1,Incipient to wetness impregnation,25,0,550,3,100,MCM-41,1,0,0,600,16.66666667,33.33333333,reac Ar %vol,50,1.666666667,90,37
488,Ni,5.275,Ru,1,Incipient to wetness impregnation,25,0,550,3,100,MCM-41,1,0,0,600,16.66666667,33.33333333,reac Ar %vol,50,1.666666667,105,36.5714
489,Ni,5.275,Ru,1,Incipient to wetness impregnation,25,0,550,3,100,MCM-41,1,0,0,600,16.66666667,33.33333333,reac Ar %vol,50,1.666666667,120,36.2857
490,Ni,5.275,Ru,1,Incipient to wetness impregnation,25,0,550,3,100,MCM-41,1,0,0,600,16.66666667,33.33333333,reac Ar %vol,50,1.666666667,135,36.5714
491,Ni,5.275,Ru,1,Incipient to wetness impregnation,25,0,550,3,100,MCM-41,1,0,0,600,16.66666667,33.33333333,reac Ar %vol,50,1.666666667,150,36.8571
492,Ni,5.275,Ru,1,Incipient to wetness impregnation,25,0,550,3,100,MCM-41,1,0,0,600,16.66666667,33.33333333,reac Ar %vol,50,1.666666667,165,37.1429
493,Ni,5.275,Ru,1,Incipient to wetness impregnation,25,0,550,3,100,MCM-41,1,0,0,600,16.66666667,33.33333333,reac Ar %vol,50,1.666666667,180,37.7143
494,Ni,5.275,Ru,1,Incipient to wetness impregnation,25,0,550,3,100,MCM-41,1,0,0,600,16.66666667,33.33333333,reac Ar %vol,50,1.666666667,195,38
495,Ni,5.275,Ru,1,Incipient to wetness impregnation,25,0,550,3,100,MCM-41,1,0,0,600,16.66666667,33.33333333,reac Ar %vol,50,1.666666667,210,38.5714
496,Ni,5.275,Ru,1,Incipient to wetness impregnation,25,0,550,3,100,MCM-41,1,0,0,600,16.66666667,33.33333333,reac Ar %vol,50,1.666666667,225,39.7143
497,Ni,5.275,Ru,1,Incipient to wetness impregnation,25,0,550,3,100,MCM-41,1,0,0,600,16.66666667,33.33333333,reac Ar %vol,50,1.666666667,240,40.2857
498,Ni,9,0,0,Wet impregnation,25,0,500,1.5,100,Al2O3(Gamma),1,0,0,700,50,50,NULL,0,3,30,60
499,Ni,9,0,0,Wet impregnation,25,0,500,1.5,100,Al2O3(Gamma),1,0,0,700,50,50,NULL,0,3,360,54
500,Co,1,Ni,8,Wet impregnation,25,0,500,1.5,100,Al2O3(Gamma),1,0,0,700,50,50,NULL,0,3,30,60
501,Co,1,Ni,8,Wet impregnation,25,0,500,1.5,100,Al2O3(Gamma),1,0,0,700,50,50,NULL,0,3,360,56
502,Co,4.5,Ni,4.5,Wet impregnation,25,0,500,1.5,100,Al2O3(Gamma),1,0,0,700,50,50,NULL,0,3,30,66
503,Co,4.5,Ni,4.5,Wet impregnation,25,0,500,1.5,100,Al2O3(Gamma),1,0,0,700,50,50,NULL,0,3,360,62
504,Co,8,Ni,1,Wet impregnation,25,0,500,1.5,100,Al2O3(Gamma),1,0,0,700,50,50,NULL,0,3,30,72
505,Co,8,Ni,1,Wet impregnation,25,0,500,1.5,100,Al2O3(Gamma),1,0,0,700,50,50,NULL,0,3,360,71
506,Co,9,0,0,Wet impregnation,25,0,500,1.5,100,Al2O3(Gamma),1,0,0,700,50,50,NULL,0,3,30,75
507,Co,9,0,0,Wet impregnation,25,0,500,1.5,100,Al2O3(Gamma),1,0,0,700,50,50,NULL,0,3,360,75
508,Co,3,La,5.116076361,Incipient to wetness impregnation,750,2,800,3,100,Al2O3(Gamma),1,0,0,500,50,50,NULL,0,10,60,6.469
509,Co,3,La,5.116076361,Incipient to wetness impregnation,750,2,800,3,100,Al2O3(Gamma),1,0,0,600,50,50,NULL,0,10,60,26.1996
510,Co,3,La,5.116076361,Incipient to wetness impregnation,750,2,800,3,100,Al2O3(Gamma),1,0,0,700,50,50,NULL,0,10,60,66.6849
511,Co,3,La,5.116076361,Incipient to wetness impregnation,750,2,800,3,100,Al2O3(Gamma),1,0,0,800,50,50,NULL,0,10,60,88.3016
512,Co,3,La,5.116076361,Incipient to wetness impregnation,750,2,800,3,100,Al2O3(Gamma),1,0,0,900,50,50,NULL,0,10,60,92.1293
513,Co,3,La,5.116076361,Incipient to wetness impregnation,750,2,800,3,100,Al2O3(Gamma),1,0,0,800,50,50,NULL,0,20,60,84.0489
514,Co,3,La,5.116076361,Incipient to wetness impregnation,750,2,800,3,100,Al2O3(Gamma),1,0,0,800,50,50,NULL,0,10,60,88.0176
515,Co,3,La,5.116076361,Incipient to wetness impregnation,750,2,800,3,100,Al2O3(Gamma),1,0,0,800,50,50,NULL,0,6.666666667,60,86.1039
516,Co,3,La,5.116076361,Incipient to wetness impregnation,750,2,800,3,100,Al2O3(Gamma),1,0,0,800,50,50,NULL,0,5,60,84.7498
517,Co,3,La,5.116076361,Incipient to wetness impregnation,750,2,800,3,100,Al2O3(Gamma),1,0,0,800,50,50,NULL,0,3.333333333,60,81.7621
518,Co,3,La,5.116076361,Incipient to wetness impregnation,750,2,800,3,100,Al2O3(Gamma),1,0,0,800,50,50,NULL,0,10,60,88.1363
519,Co,3,La,5.116076361,Incipient to wetness impregnation,750,2,800,3,100,Al2O3(Gamma),1,0,0,800,25,75,NULL,0,10,60,95.4802
520,Co,3,La,5.116076361,Incipient to wetness impregnation,750,2,800,3,100,Al2O3(Gamma),1,0,0,800,40,60,NULL,0,10,60,97.4576
521,Co,3,La,5.116076361,Incipient to wetness impregnation,750,2,800,3,100,Al2O3(Gamma),1,0,0,800,50,50,NULL,0,10,60,88.1356
522,Co,3,La,5.116076361,Incipient to wetness impregnation,750,2,800,3,100,Al2O3(Gamma),1,0,0,800,60,40,NULL,0,10,60,68.9266
523,Co,3,La,5.116076361,Incipient to wetness impregnation,750,2,800,3,100,Al2O3(Gamma),1,0,0,800,75,25,NULL,0,10,60,57.0621
524,Ni,15,0,0,Incipient to wetness impregnation,500,6,550,4,100,Al2O3(Gamma),1,0,0,600,20,20,reac N2 %vol,60,6.852,30,11.371
525,Ni,15,0,0,Incipient to wetness impregnation,500,6,550,4,100,Al2O3(Gamma),1,0,0,600,20,20,reac N2 %vol,60,6.852,60,11.3105
526,Ni,15,0,0,Incipient to wetness impregnation,500,6,550,4,100,Al2O3(Gamma),1,0,0,600,20,20,reac N2 %vol,60,6.852,90,11.0685
527,Ni,15,0,0,Incipient to wetness impregnation,500,6,550,4,100,Al2O3(Gamma),1,0,0,600,20,20,reac N2 %vol,60,6.852,120,10.8266
528,Ni,15,0,0,Incipient to wetness impregnation,500,6,550,4,100,Al2O3(Gamma),1,0,0,600,20,20,reac N2 %vol,60,6.852,150,10.7056
529,Ni,15,0,0,Incipient to wetness impregnation,500,6,550,4,100,Al2O3(Gamma),1,0,0,600,20,20,reac N2 %vol,60,6.852,180,10.5242
530,Co,3.75,Ni,11.25,Incipient to wetness impregnation,500,6,550,4,100,Al2O3(Gamma),1,0,0,600,20,20,reac N2 %vol,60,6.852,30,23.5887
531,Co,3.75,Ni,11.25,Incipient to wetness impregnation,500,6,550,4,100,Al2O3(Gamma),1,0,0,600,20,20,reac N2 %vol,60,6.852,60,22.8629
532,Co,3.75,Ni,11.25,Incipient to wetness impregnation,500,6,550,4,100,Al2O3(Gamma),1,0,0,600,20,20,reac N2 %vol,60,6.852,90,16.9355
533,Co,3.75,Ni,11.25,Incipient to wetness impregnation,500,6,550,4,100,Al2O3(Gamma),1,0,0,600,20,20,reac N2 %vol,60,6.852,120,16.2702
534,Co,3.75,Ni,11.25,Incipient to wetness impregnation,500,6,550,4,100,Al2O3(Gamma),1,0,0,600,20,20,reac N2 %vol,60,6.852,150,15.7258
535,Co,3.75,Ni,11.25,Incipient to wetness impregnation,500,6,550,4,100,Al2O3(Gamma),1,0,0,600,20,20,reac N2 %vol,60,6.852,180,15.7258
536,Co,7.5,Ni,7.5,Incipient to wetness impregnation,500,6,550,4,100,Al2O3(Gamma),1,0,0,600,20,20,reac N2 %vol,60,6.852,30,18.4476
537,Co,7.5,Ni,7.5,Incipient to wetness impregnation,500,6,550,4,100,Al2O3(Gamma),1,0,0,600,20,20,reac N2 %vol,60,6.852,60,16.3911
538,Co,7.5,Ni,7.5,Incipient to wetness impregnation,500,6,550,4,100,Al2O3(Gamma),1,0,0,600,20,20,reac N2 %vol,60,6.852,90,6.77419
539,Co,7.5,Ni,7.5,Incipient to wetness impregnation,500,6,550,4,100,Al2O3(Gamma),1,0,0,600,20,20,reac N2 %vol,60,6.852,120,6.71371
540,Co,7.5,Ni,7.5,Incipient to wetness impregnation,500,6,550,4,100,Al2O3(Gamma),1,0,0,600,20,20,reac N2 %vol,60,6.852,150,5.74597
541,Co,7.5,Ni,7.5,Incipient to wetness impregnation,500,6,550,4,100,Al2O3(Gamma),1,0,0,600,20,20,reac N2 %vol,60,6.852,180,5.38306
542,Co,11.25,Ni,3.75,Incipient to wetness impregnation,500,6,550,4,100,Al2O3(Gamma),1,0,0,600,20,20,reac N2 %vol,60,6.852,30,8.64919
543,Co,11.25,Ni,3.75,Incipient to wetness impregnation,500,6,550,4,100,Al2O3(Gamma),1,0,0,600,20,20,reac N2 %vol,60,6.852,60,8.46774
544,Co,11.25,Ni,3.75,Incipient to wetness impregnation,500,6,550,4,100,Al2O3(Gamma),1,0,0,600,20,20,reac N2 %vol,60,6.852,90,7.19758
545,Co,11.25,Ni,3.75,Incipient to wetness impregnation,500,6,550,4,100,Al2O3(Gamma),1,0,0,600,20,20,reac N2 %vol,60,6.852,120,5.32258
546,Co,11.25,Ni,3.75,Incipient to wetness impregnation,500,6,550,4,100,Al2O3(Gamma),1,0,0,600,20,20,reac N2 %vol,60,6.852,150,4.83871
547,Co,11.25,Ni,3.75,Incipient to wetness impregnation,500,6,550,4,100,Al2O3(Gamma),1,0,0,600,20,20,reac N2 %vol,60,6.852,180,4.35484
548,Ni,2.5,0,0,Incipient to wetness impregnation,550,5,750,3.5,100,SBA-15,1,0,0,700,50,50,NULL,0,3.333333333,30,63.0827
549,Ni,2.5,0,0,Incipient to wetness impregnation,550,5,750,3.5,100,SBA-15,1,0,0,750,50,50,NULL,0,3.333333333,30,76.6165
550,Ni,2.5,0,0,Incipient to wetness impregnation,550,5,750,3.5,100,SBA-15,1,0,0,800,50,50,NULL,0,3.333333333,30,87.5188
551,Ni,2.5,0,0,Incipient to wetness impregnation,550,5,750,3.5,100,SBA-15,1,0,0,850,50,50,NULL,0,3.333333333,30,93.609
552,Ni,5,0,0,Incipient to wetness impregnation,550,5,750,3.5,100,SBA-15,1,0,0,700,50,50,NULL,0,3.333333333,30,65.2632
553,Ni,5,0,0,Incipient to wetness impregnation,550,5,750,3.5,100,SBA-15,1,0,0,750,50,50,NULL,0,3.333333333,30,78.0451
554,Ni,5,0,0,Incipient to wetness impregnation,550,5,750,3.5,100,SBA-15,1,0,0,800,50,50,NULL,0,3.333333333,30,88.797
555,Ni,5,0,0,Incipient to wetness impregnation,550,5,750,3.5,100,SBA-15,1,0,0,850,50,50,NULL,0,3.333333333,30,94.9624
556,Ni,7.5,0,0,Incipient to wetness impregnation,550,5,750,3.5,100,SBA-15,1,0,0,700,50,50,NULL,0,3.333333333,30,66.4662
557,Ni,7.5,0,0,Incipient to wetness impregnation,550,5,750,3.5,100,SBA-15,1,0,0,750,50,50,NULL,0,3.333333333,30,79.3233
558,Ni,7.5,0,0,Incipient to wetness impregnation,550,5,750,3.5,100,SBA-15,1,0,0,800,50,50,NULL,0,3.333333333,30,89.8496
559,Ni,7.5,0,0,Incipient to wetness impregnation,550,5,750,3.5,100,SBA-15,1,0,0,850,50,50,NULL,0,3.333333333,30,95.7895
560,Ni,10,0,0,Incipient to wetness impregnation,550,5,750,3.5,100,SBA-15,1,0,0,700,50,50,NULL,0,3.333333333,30,70.7519
561,Ni,10,0,0,Incipient to wetness impregnation,550,5,750,3.5,100,SBA-15,1,0,0,750,50,50,NULL,0,3.333333333,30,82.406
562,Ni,10,0,0,Incipient to wetness impregnation,550,5,750,3.5,100,SBA-15,1,0,0,800,50,50,NULL,0,3.333333333,30,90.9774
563,Ni,10,0,0,Incipient to wetness impregnation,550,5,750,3.5,100,SBA-15,1,0,0,850,50,50,NULL,0,3.333333333,30,95.6391
564,Ni,12.5,0,0,Incipient to wetness impregnation,550,5,750,3.5,100,SBA-15,1,0,0,700,50,50,NULL,0,3.333333333,30,71.2782
565,Ni,12.5,0,0,Incipient to wetness impregnation,550,5,750,3.5,100,SBA-15,1,0,0,750,50,50,NULL,0,3.333333333,30,82.406
566,Ni,12.5,0,0,Incipient to wetness impregnation,550,5,750,3.5,100,SBA-15,1,0,0,800,50,50,NULL,0,3.333333333,30,91.7293
567,Ni,12.5,0,0,Incipient to wetness impregnation,550,5,750,3.5,100,SBA-15,1,0,0,850,50,50,NULL,0,3.333333333,30,96.6917
568,Ni,15,0,0,Incipient to wetness impregnation,550,5,750,3.5,100,SBA-15,1,0,0,700,50,50,NULL,0,3.333333333,30,70.8271
569,Ni,15,0,0,Incipient to wetness impregnation,550,5,750,3.5,100,SBA-15,1,0,0,750,50,50,NULL,0,3.333333333,30,83.985
570,Ni,15,0,0,Incipient to wetness impregnation,550,5,750,3.5,100,SBA-15,1,0,0,800,50,50,NULL,0,3.333333333,30,91.9549
571,Ni,15,0,0,Incipient to wetness impregnation,550,5,750,3.5,100,SBA-15,1,0,0,850,50,50,NULL,0,3.333333333,30,96.1654
572,Ni,20,0,0,Incipient to wetness impregnation,550,5,750,3.5,100,SBA-15,1,0,0,700,50,50,NULL,0,3.333333333,30,71.8797
573,Ni,20,0,0,Incipient to wetness impregnation,550,5,750,3.5,100,SBA-15,1,0,0,750,50,50,NULL,0,3.333333333,30,83.1579
574,Ni,20,0,0,Incipient to wetness impregnation,550,5,750,3.5,100,SBA-15,1,0,0,800,50,50,NULL,0,3.333333333,30,91.3534
575,Ni,20,0,0,Incipient to wetness impregnation,550,5,750,3.5,100,SBA-15,1,0,0,850,50,50,NULL,0,3.333333333,30,95.4887
576,Ni,9,0,0,Wet impregnation,800,5,700,1,100,ZSM-5,1,0,0,700,50,50,NULL,0,1.25,15,60.8791
577,Ni,9,0,0,Wet impregnation,800,5,700,1,100,ZSM-5,1,0,0,700,50,50,NULL,0,1.25,60,64.5011
578,Ni,9,0,0,Wet impregnation,800,5,700,1,100,ZSM-5,1,0,0,700,50,50,NULL,0,1.25,120,52.5778
579,Ni,9,0,0,Wet impregnation,800,5,700,1,100,ZSM-5,1,0,0,700,50,50,NULL,0,1.25,180,43.7628
580,Ni,9,0,0,Wet impregnation,800,5,700,1,100,ZSM-5,1,0,0,700,50,50,NULL,0,1.25,240,37.2795
581,Ni,9,0,0,Wet impregnation,800,5,700,1,100,ZSM-5,1,0,0,700,50,50,NULL,0,1.25,300,36.7551
582,Ni,9,0,0,Wet impregnation,800,5,700,1,100,ZSM-5,1,0,0,700,50,50,NULL,0,1.25,360,33.1215
583,Ni,9,0,0,Wet impregnation,800,5,700,1,100,ZSM-5,1,0,0,700,50,50,NULL,0,1.25,420,31.3018
584,Ni,9,0,0,Wet impregnation,800,5,700,1,100,ZSM-5,1,0,0,700,50,50,NULL,0,1.25,480,30.518
585,Ni,9,0,0,Wet impregnation,800,5,700,1,100,ZSM-5,1,0,0,700,50,50,NULL,0,1.25,540,35.1745
586,Ni,9,0,0,Wet impregnation,800,5,700,1,100,ZSM-5,1,0,0,700,50,50,NULL,0,1.25,600,34.3911
587,Ni,9,0,0,Wet impregnation,800,5,700,1,100,ZSM-5,1,0,0,700,50,50,NULL,0,1.25,660,33.3486
588,Ni,9,0,0,Wet impregnation,800,5,700,1,100,ZSM-5,1,0,0,700,50,50,NULL,0,1.25,1380,31.9755
589,Ni,9,0,0,Wet impregnation,800,5,700,1,100,ZSM-5,1,0,0,700,50,50,NULL,0,1.25,1440,34.0418
590,Ni,9,0,0,Wet impregnation,800,5,700,1,100,ZSM-5,1,0,0,700,50,50,NULL,0,1.25,1560,27.0328
591,Ni,9,0,0,Wet impregnation,800,5,700,1,100,ZSM-5,1,0,0,700,50,50,NULL,0,1.25,1620,28.0633
592,Ni,9,0,0,Wet impregnation,800,5,700,1,100,ZSM-5,1,0,0,700,50,50,NULL,0,1.25,1680,28.057
593,Ni,9,0,0,Wet impregnation,800,5,700,1,100,ZSM-5,1,0,0,700,50,50,NULL,0,1.25,1740,28.569
594,Ni,9,0,0,Wet impregnation,800,5,700,1,100,ZSM-5,1,0,0,700,50,50,NULL,0,1.25,1800,29.3395
595,Ni,9,0,0,Wet impregnation,800,5,700,1,100,ZSM-5,1,0,0,700,50,50,NULL,0,1.25,1860,28.5556
596,Ni,9,0,0,Wet impregnation,800,5,700,1,100,ZSM-5,1,0,0,700,50,50,NULL,0,1.25,1920,26.9946
597,Ni,9,0,0,Wet impregnation,800,5,700,1,100,ZSM-5,1,0,0,700,50,50,NULL,0,1.25,1980,26.2111
598,Ni,9,0,0,Wet impregnation,800,5,700,1,100,ZSM-5,1,0,0,700,50,50,NULL,0,1.25,2040,24.9091
599,Ni,9,0,0,Wet impregnation,800,5,700,1,100,ZSM-5,1,0,0,700,50,50,NULL,0,1.25,2100,24.9029
600,Ni,9,0,0,Wet impregnation,800,5,700,1,100,ZSM-5,1,0,0,700,50,50,NULL,0,1.25,2160,23.0828
601,Ni,9,0,0,Wet impregnation,800,5,700,1,100,ZSM-5,1,0,0,650,50,50,NULL,0,1.25,60,35.2679
602,Ni,9,0,0,Wet impregnation,800,5,700,1,100,ZSM-5,1,0,0,700,50,50,NULL,0,1.25,60,40.0893
603,Ni,9,0,0,Wet impregnation,800,5,700,1,100,ZSM-5,1,0,0,750,50,50,NULL,0,1.25,60,43.5714
604,Ni,9,0,0,Wet impregnation,800,5,700,1,100,ZSM-5,1,0,0,800,50,50,NULL,0,1.25,60,50
