Repository: wudilql/FMGTransformer

# FMGTransformer
The code modification is based on our submitted paper (A Fusion-Guided FMGTransformer Network for Predicting
Methanol Yield in Catalytic CO2 Hydrogenation), which aims to use deep learning algorithms to capture the nonlinear relationships between various reaction characteristics in order to predict methanol yield.

The data used in this project can be obtained from the paper by Manu Suvarna et al.(M. Suvarna, T. P. Araújo, J. Pérez-Ramírez, A generalized machine learning framework to predict the space-time yield of methanol from
thermocatalytic CO2 hydrogenation, Applied Catalysis B: Environmental 315 (2022) 121530. doi:10.1016/j.apcatb.2022.121530.)

File: CH4.csv (part 3 of 17)
data,catalyst,catalyst content,promote,promote content,preparation method, calcTemperature,calc Time,red Temperature,red Time,red H2,support1,support1_content,support2,support2_content,react Temperature,reac CH4,reac CO2,reac1,reac1_content,GHSV ,Time on stream,CH4 Conversion
605,Ni,9,0,0,Wet impregnation,800,5,700,1,100,ZSM-5,1,0,0,700,50,50,NULL,0,1.666666667,60,45.0224
606,Ni,9,0,0,Wet impregnation,800,5,700,1,100,ZSM-5,1,0,0,700,50,50,NULL,0,1.25,60,42.0628
607,Ni,9,0,0,Wet impregnation,800,5,700,1,100,ZSM-5,1,0,0,700,50,50,NULL,0,0.833333333,60,25.1121
608,Ni,10,0,0,Incipient to wetness impregnation,400,2,400,10,100,SiO2,1,0,0,750,48,48,reac Ar %vol,4,2.857142857,60,44.0891
609,Ni,10,0,0,Incipient to wetness impregnation,400,2,400,10,100,SiO2,1,0,0,750,48,48,reac Ar %vol,4,2.857142857,120,40.2024
610,Ni,10,0,0,Incipient to wetness impregnation,400,2,400,10,100,SiO2,1,0,0,750,48,48,reac Ar %vol,4,2.857142857,180,39.9595
611,Ni,10,0,0,Incipient to wetness impregnation,400,2,400,10,100,SiO2,1,0,0,750,48,48,reac Ar %vol,4,2.857142857,240,39.2308
612,Ni,10,0,0,Incipient to wetness impregnation,400,2,400,10,100,SiO2,1,0,0,750,48,48,reac Ar %vol,4,2.857142857,300,38.7449
613,Ni,10,0,0,Incipient to wetness impregnation,400,2,400,10,100,SiO2,1,0,0,750,48,48,reac Ar %vol,4,2.857142857,360,38.502
614,Ni,10,0,0,Incipient to wetness impregnation,400,2,400,10,100,SiO2,1,0,0,750,48,48,reac Ar %vol,4,2.857142857,420,38.7449
615,Ni,10,0,0,Incipient to wetness impregnation,400,2,400,10,100,SiO2,1,0,0,750,48,48,reac Ar %vol,4,2.857142857,480,36.0729
616,Ni,10,0,0,Incipient to wetness impregnation,400,2,400,10,100,SiO2,1,0,0,750,48,48,reac Ar %vol,4,2.857142857,540,35.1012
617,Ni,7.858099063,0,0,Incipient to wetness impregnation,500,4,500,2,100,SiO2,1,0,0,600,25,25,reac Ar %vol,50,1.25,30,42.289
618,Ni,7.858099063,0,0,Incipient to wetness impregnation,500,4,500,2,100,SiO2,1,0,0,600,25,25,reac Ar %vol,50,1.25,60,40.5844
619,Ni,7.858099063,0,0,Incipient to wetness impregnation,500,4,500,2,100,SiO2,1,0,0,600,25,25,reac Ar %vol,50,1.25,90,37.1753
620,Ni,7.858099063,0,0,Incipient to wetness impregnation,500,4,500,2,100,SiO2,1,0,0,600,25,25,reac Ar %vol,50,1.25,120,34.0097
621,Ni,7.858099063,0,0,Incipient to wetness impregnation,500,4,500,2,100,SiO2,1,0,0,600,25,25,reac Ar %vol,50,1.25,150,31.0877
622,Ni,7.858099063,0,0,Incipient to wetness impregnation,500,4,500,2,100,SiO2,1,0,0,600,25,25,reac Ar %vol,50,1.25,180,29.1396
623,Ni,7.858099063,0,0,Incipient to wetness impregnation,500,4,500,2,100,SiO2,1,0,0,600,25,25,reac Ar %vol,50,1.25,210,27.6786
624,Ni,7.858099063,0,0,Incipient to wetness impregnation,500,4,500,2,100,SiO2,1,0,0,600,25,25,reac Ar %vol,50,1.25,240,26.7045
625,Ni,7.858099063,0,0,Incipient to wetness impregnation,500,4,500,2,100,SiO2,1,0,0,650,25,25,reac Ar %vol,50,1.25,30,53.2468
626,Ni,7.858099063,0,0,Incipient to wetness impregnation,500,4,500,2,100,SiO2,1,0,0,650,25,25,reac Ar %vol,50,1.25,60,49.8377
627,Ni,7.858099063,0,0,Incipient to wetness impregnation,500,4,500,2,100,SiO2,1,0,0,650,25,25,reac Ar %vol,50,1.25,90,48.1331
628,Ni,7.858099063,0,0,Incipient to wetness impregnation,500,4,500,2,100,SiO2,1,0,0,650,25,25,reac Ar %vol,50,1.25,120,46.6721
629,Ni,7.858099063,0,0,Incipient to wetness impregnation,500,4,500,2,100,SiO2,1,0,0,650,25,25,reac Ar %vol,50,1.25,150,45.4545
630,Ni,7.858099063,0,0,Incipient to wetness impregnation,500,4,500,2,100,SiO2,1,0,0,650,25,25,reac Ar %vol,50,1.25,180,44.724
631,Ni,7.858099063,0,0,Incipient to wetness impregnation,500,4,500,2,100,SiO2,1,0,0,650,25,25,reac Ar %vol,50,1.25,210,43.0195
632,Ni,7.858099063,0,0,Incipient to wetness impregnation,500,4,500,2,100,SiO2,1,0,0,650,25,25,reac Ar %vol,50,1.25,240,43.263
633,Ni,7.858099063,0,0,Incipient to wetness impregnation,500,4,500,2,100,SiO2,1,0,0,700,25,25,reac Ar %vol,50,1.25,30,67.8571
634,Ni,7.858099063,0,0,Incipient to wetness impregnation,500,4,500,2,100,SiO2,1,0,0,700,25,25,reac Ar %vol,50,1.25,60,67.6136
635,Ni,7.858099063,0,0,Incipient to wetness impregnation,500,4,500,2,100,SiO2,1,0,0,700,25,25,reac Ar %vol,50,1.25,90,67.1266
636,Ni,7.858099063,0,0,Incipient to wetness impregnation,500,4,500,2,100,SiO2,1,0,0,700,25,25,reac Ar %vol,50,1.25,120,66.6396
637,Ni,7.858099063,0,0,Incipient to wetness impregnation,500,4,500,2,100,SiO2,1,0,0,700,25,25,reac Ar %vol,50,1.25,150,66.3961
638,Ni,7.858099063,0,0,Incipient to wetness impregnation,500,4,500,2,100,SiO2,1,0,0,700,25,25,reac Ar %vol,50,1.25,180,65.9091
639,Ni,7.858099063,0,0,Incipient to wetness impregnation,500,4,500,2,100,SiO2,1,0,0,700,25,25,reac Ar %vol,50,1.25,210,65.4221
640,Ni,7.858099063,0,0,Incipient to wetness impregnation,500,4,500,2,100,SiO2,1,0,0,700,25,25,reac Ar %vol,50,1.25,240,64.9351
641,Ni,4.2,0,0,Wet impregnation,550,3,700,2,50,Al2O3(Gamma),1,0,0,800,33.33333333,33.33333333,reac N2 %vol,33.33333333,21.05263158,45,68.2635
642,Ni,4.2,0,0,Wet impregnation,550,3,700,2,50,Al2O3(Gamma),1,0,0,800,33.33333333,33.33333333,reac N2 %vol,33.33333333,21.05263158,60,68.2635
643,Ni,4.2,0,0,Wet impregnation,550,3,700,2,50,Al2O3(Gamma),1,0,0,800,33.33333333,33.33333333,reac N2 %vol,33.33333333,21.05263158,90,67.9641
644,Ni,4.2,0,0,Wet impregnation,550,3,700,2,50,Al2O3(Gamma),1,0,0,800,33.33333333,33.33333333,reac N2 %vol,33.33333333,21.05263158,120,67.6647
645,Ni,4.2,0,0,Wet impregnation,550,3,700,2,50,Al2O3(Gamma),1,0,0,800,33.33333333,33.33333333,reac N2 %vol,33.33333333,21.05263158,150,67.0659
646,Ni,4.2,0,0,Wet impregnation,550,3,700,2,50,Al2O3(Gamma),1,0,0,800,33.33333333,33.33333333,reac N2 %vol,33.33333333,21.05263158,180,67.3653
647,Ni,4.2,0,0,Wet impregnation,550,3,700,2,50,Al2O3(Gamma),1,0,0,800,33.33333333,33.33333333,reac N2 %vol,33.33333333,21.05263158,210,67.6647
648,Ni,4.2,0,0,Wet impregnation,550,3,700,2,50,Al2O3(Gamma),1,0,0,800,33.33333333,33.33333333,reac N2 %vol,33.33333333,21.05263158,240,67.9641
649,Ni,4.2,0,0,Wet impregnation,550,3,700,2,50,Al2O3(Gamma),1,0,0,800,33.33333333,33.33333333,reac N2 %vol,33.33333333,21.05263158,270,68.2635
650,Ni,4.2,0,0,Wet impregnation,550,3,700,2,50,Al2O3(Gamma),1,0,0,800,33.33333333,33.33333333,reac N2 %vol,33.33333333,21.05263158,300,67.9641
651,Ni,4.2,0,0,Wet impregnation,550,3,700,2,50,Al2O3(Gamma),1,0,0,800,33.33333333,33.33333333,reac N2 %vol,33.33333333,21.05263158,330,67.6647
652,Ni,4.2,0,0,Wet impregnation,550,3,700,2,50,Al2O3(Gamma),1,0,0,800,33.33333333,33.33333333,reac N2 %vol,33.33333333,21.05263158,360,67.9641
653,Ni,6.1,0,0,Wet impregnation,550,3,700,2,50,Al2O3(Gamma),1,0,0,800,33.33333333,33.33333333,reac N2 %vol,33.33333333,21.05263158,45,78.1437
654,Ni,6.1,0,0,Wet impregnation,550,3,700,2,50,Al2O3(Gamma),1,0,0,800,33.33333333,33.33333333,reac N2 %vol,33.33333333,21.05263158,60,78.1437
655,Ni,6.1,0,0,Wet impregnation,550,3,700,2,50,Al2O3(Gamma),1,0,0,800,33.33333333,33.33333333,reac N2 %vol,33.33333333,21.05263158,90,77.5449
656,Ni,6.1,0,0,Wet impregnation,550,3,700,2,50,Al2O3(Gamma),1,0,0,800,33.33333333,33.33333333,reac N2 %vol,33.33333333,21.05263158,120,77.2455
657,Ni,6.1,0,0,Wet impregnation,550,3,700,2,50,Al2O3(Gamma),1,0,0,800,33.33333333,33.33333333,reac N2 %vol,33.33333333,21.05263158,150,77.8443
658,Ni,6.1,0,0,Wet impregnation,550,3,700,2,50,Al2O3(Gamma),1,0,0,800,33.33333333,33.33333333,reac N2 %vol,33.33333333,21.05263158,180,77.8443
659,Ni,6.1,0,0,Wet impregnation,550,3,700,2,50,Al2O3(Gamma),1,0,0,800,33.33333333,33.33333333,reac N2 %vol,33.33333333,21.05263158,210,77.5449
660,Ni,6.1,0,0,Wet impregnation,550,3,700,2,50,Al2O3(Gamma),1,0,0,800,33.33333333,33.33333333,reac N2 %vol,33.33333333,21.05263158,240,77.5449
661,Ni,6.1,0,0,Wet impregnation,550,3,700,2,50,Al2O3(Gamma),1,0,0,800,33.33333333,33.33333333,reac N2 %vol,33.33333333,21.05263158,270,77.8443
662,Ni,6.1,0,0,Wet impregnation,550,3,700,2,50,Al2O3(Gamma),1,0,0,800,33.33333333,33.33333333,reac N2 %vol,33.33333333,21.05263158,300,78.4431
663,Ni,6.1,0,0,Wet impregnation,550,3,700,2,50,Al2O3(Gamma),1,0,0,800,33.33333333,33.33333333,reac N2 %vol,33.33333333,21.05263158,330,77.8443
664,Ni,6.1,0,0,Wet impregnation,550,3,700,2,50,Al2O3(Gamma),1,0,0,800,33.33333333,33.33333333,reac N2 %vol,33.33333333,21.05263158,360,77.5449
665,Ni,8.8,0,0,Wet impregnation,550,3,700,2,50,Al2O3(Gamma),1,0,0,800,33.33333333,33.33333333,reac N2 %vol,33.33333333,21.05263158,45,83.5329
666,Ni,8.8,0,0,Wet impregnation,550,3,700,2,50,Al2O3(Gamma),1,0,0,800,33.33333333,33.33333333,reac N2 %vol,33.33333333,21.05263158,60,83.2335
667,Ni,8.8,0,0,Wet impregnation,550,3,700,2,50,Al2O3(Gamma),1,0,0,800,33.33333333,33.33333333,reac N2 %vol,33.33333333,21.05263158,90,82.9341
668,Ni,8.8,0,0,Wet impregnation,550,3,700,2,50,Al2O3(Gamma),1,0,0,800,33.33333333,33.33333333,reac N2 %vol,33.33333333,21.05263158,120,82.6347
669,Ni,8.8,0,0,Wet impregnation,550,3,700,2,50,Al2O3(Gamma),1,0,0,800,33.33333333,33.33333333,reac N2 %vol,33.33333333,21.05263158,150,83.8323
670,Ni,8.8,0,0,Wet impregnation,550,3,700,2,50,Al2O3(Gamma),1,0,0,800,33.33333333,33.33333333,reac N2 %vol,33.33333333,21.05263158,180,83.5329
671,Ni,8.8,0,0,Wet impregnation,550,3,700,2,50,Al2O3(Gamma),1,0,0,800,33.33333333,33.33333333,reac N2 %vol,33.33333333,21.05263158,210,84.1317
672,Ni,8.8,0,0,Wet impregnation,550,3,700,2,50,Al2O3(Gamma),1,0,0,800,33.33333333,33.33333333,reac N2 %vol,33.33333333,21.05263158,240,85.3293
673,Ni,8.8,0,0,Wet impregnation,550,3,700,2,50,Al2O3(Gamma),1,0,0,800,33.33333333,33.33333333,reac N2 %vol,33.33333333,21.05263158,270,84.1317
674,Ni,8.8,0,0,Wet impregnation,550,3,700,2,50,Al2O3(Gamma),1,0,0,800,33.33333333,33.33333333,reac N2 %vol,33.33333333,21.05263158,300,83.8323
675,Ni,8.8,0,0,Wet impregnation,550,3,700,2,50,Al2O3(Gamma),1,0,0,800,33.33333333,33.33333333,reac N2 %vol,33.33333333,21.05263158,330,84.4311
676,Ni,8.8,0,0,Wet impregnation,550,3,700,2,50,Al2O3(Gamma),1,0,0,800,33.33333333,33.33333333,reac N2 %vol,33.33333333,21.05263158,360,84.4311
677,Ni,13.5,0,0,Wet impregnation,550,3,700,2,50,Al2O3(Gamma),1,0,0,800,33.33333333,33.33333333,reac N2 %vol,33.33333333,21.05263158,45,86.5269
678,Ni,13.5,0,0,Wet impregnation,550,3,700,2,50,Al2O3(Gamma),1,0,0,800,33.33333333,33.33333333,reac N2 %vol,33.33333333,21.05263158,60,87.4251
679,Ni,13.5,0,0,Wet impregnation,550,3,700,2,50,Al2O3(Gamma),1,0,0,800,33.33333333,33.33333333,reac N2 %vol,33.33333333,21.05263158,90,88.024
680,Ni,13.5,0,0,Wet impregnation,550,3,700,2,50,Al2O3(Gamma),1,0,0,800,33.33333333,33.33333333,reac N2 %vol,33.33333333,21.05263158,120,88.3234
681,Ni,13.5,0,0,Wet impregnation,550,3,700,2,50,Al2O3(Gamma),1,0,0,800,33.33333333,33.33333333,reac N2 %vol,33.33333333,21.05263158,150,89.2216
682,Ni,13.5,0,0,Wet impregnation,550,3,700,2,50,Al2O3(Gamma),1,0,0,800,33.33333333,33.33333333,reac N2 %vol,33.33333333,21.05263158,180,88.9222
683,Ni,13.5,0,0,Wet impregnation,550,3,700,2,50,Al2O3(Gamma),1,0,0,800,33.33333333,33.33333333,reac N2 %vol,33.33333333,21.05263158,210,88.3234
684,Ni,13.5,0,0,Wet impregnation,550,3,700,2,50,Al2O3(Gamma),1,0,0,800,33.33333333,33.33333333,reac N2 %vol,33.33333333,21.05263158,240,88.3234
685,Ni,13.5,0,0,Wet impregnation,550,3,700,2,50,Al2O3(Gamma),1,0,0,800,33.33333333,33.33333333,reac N2 %vol,33.33333333,21.05263158,270,87.1257
686,Ni,13.5,0,0,Wet impregnation,550,3,700,2,50,Al2O3(Gamma),1,0,0,800,33.33333333,33.33333333,reac N2 %vol,33.33333333,21.05263158,300,88.3234
687,Ni,13.5,0,0,Wet impregnation,550,3,700,2,50,Al2O3(Gamma),1,0,0,800,33.33333333,33.33333333,reac N2 %vol,33.33333333,21.05263158,330,88.024
688,Ni,13.5,0,0,Wet impregnation,550,3,700,2,50,Al2O3(Gamma),1,0,0,800,33.33333333,33.33333333,reac N2 %vol,33.33333333,21.05263158,360,87.7246
689,Ni,18,0,0,Wet impregnation,550,3,700,2,50,Al2O3(Gamma),1,0,0,800,33.33333333,33.33333333,reac N2 %vol,33.33333333,21.05263158,45,88.024
690,Ni,18,0,0,Wet impregnation,550,3,700,2,50,Al2O3(Gamma),1,0,0,800,33.33333333,33.33333333,reac N2 %vol,33.33333333,21.05263158,60,88.024
691,Ni,18,0,0,Wet impregnation,550,3,700,2,50,Al2O3(Gamma),1,0,0,800,33.33333333,33.33333333,reac N2 %vol,33.33333333,21.05263158,90,88.024
692,Ni,18,0,0,Wet impregnation,550,3,700,2,50,Al2O3(Gamma),1,0,0,800,33.33333333,33.33333333,reac N2 %vol,33.33333333,21.05263158,120,88.3234
693,Ni,18,0,0,Wet impregnation,550,3,700,2,50,Al2O3(Gamma),1,0,0,800,33.33333333,33.33333333,reac N2 %vol,33.33333333,21.05263158,150,88.024
694,Ni,18,0,0,Wet impregnation,550,3,700,2,50,Al2O3(Gamma),1,0,0,800,33.33333333,33.33333333,reac N2 %vol,33.33333333,21.05263158,180,87.4251
695,Ni,18,0,0,Wet impregnation,550,3,700,2,50,Al2O3(Gamma),1,0,0,800,33.33333333,33.33333333,reac N2 %vol,33.33333333,21.05263158,210,88.3234
696,Ni,18,0,0,Wet impregnation,550,3,700,2,50,Al2O3(Gamma),1,0,0,800,33.33333333,33.33333333,reac N2 %vol,33.33333333,21.05263158,240,88.3234
697,Ni,18,0,0,Wet impregnation,550,3,700,2,50,Al2O3(Gamma),1,0,0,800,33.33333333,33.33333333,reac N2 %vol,33.33333333,21.05263158,270,88.024
698,Ni,18,0,0,Wet impregnation,550,3,700,2,50,Al2O3(Gamma),1,0,0,800,33.33333333,33.33333333,reac N2 %vol,33.33333333,21.05263158,300,88.024
699,Ni,18,0,0,Wet impregnation,550,3,700,2,50,Al2O3(Gamma),1,0,0,800,33.33333333,33.33333333,reac N2 %vol,33.33333333,21.05263158,330,88.024
700,Ni,18,0,0,Wet impregnation,550,3,700,2,50,Al2O3(Gamma),1,0,0,800,33.33333333,33.33333333,reac N2 %vol,33.33333333,21.05263158,360,88.3234
701,Ni,8.8,K,0.5,Wet impregnation,800,3,700,2,50,Al2O3(Gamma),1,0,0,800,33.33333333,33.33333333,reac N2 %vol,33.33333333,21.05263158,45,69.1525
702,Ni,8.8,K,0.5,Wet impregnation,800,3,700,2,50,Al2O3(Gamma),1,0,0,800,33.33333333,33.33333333,reac N2 %vol,33.33333333,21.05263158,60,70.9322
703,Ni,8.8,K,0.5,Wet impregnation,800,3,700,2,50,Al2O3(Gamma),1,0,0,800,33.33333333,33.33333333,reac N2 %vol,33.33333333,21.05263158,90,70.9322
704,Ni,8.8,K,0.5,Wet impregnation,800,3,700,2,50,Al2O3(Gamma),1,0,0,800,33.33333333,33.33333333,reac N2 %vol,33.33333333,21.05263158,120,72.2034
705,Ni,8.8,K,0.5,Wet impregnation,800,3,700,2,50,Al2O3(Gamma),1,0,0,800,33.33333333,33.33333333,reac N2 %vol,33.33333333,21.05263158,150,70.1695
706,Ni,8.8,K,0.5,Wet impregnation,800,3,700,2,50,Al2O3(Gamma),1,0,0,800,33.33333333,33.33333333,reac N2 %vol,33.33333333,21.05263158,180,67.8814
707,Ni,8.8,K,0.5,Wet impregnation,800,3,700,2,50,Al2O3(Gamma),1,0,0,800,33.33333333,33.33333333,reac N2 %vol,33.33333333,21.05263158,210,68.3898
708,Ni,8.8,K,0.5,Wet impregnation,800,3,700,2,50,Al2O3(Gamma),1,0,0,800,33.33333333,33.33333333,reac N2 %vol,33.33333333,21.05263158,240,69.9153
709,Ni,8.8,K,0.5,Wet impregnation,800,3,700,2,50,Al2O3(Gamma),1,0,0,800,33.33333333,33.33333333,reac N2 %vol,33.33333333,21.05263158,270,69.4068
710,Ni,8.8,K,0.5,Wet impregnation,800,3,700,2,50,Al2O3(Gamma),1,0,0,800,33.33333333,33.33333333,reac N2 %vol,33.33333333,21.05263158,300,68.8983
711,Ni,8.8,K,0.5,Wet impregnation,800,3,700,2,50,Al2O3(Gamma),1,0,0,800,33.33333333,33.33333333,reac N2 %vol,33.33333333,21.05263158,330,68.6441
712,Ni,8.8,K,0.5,Wet impregnation,800,3,700,2,50,Al2O3(Gamma),1,0,0,800,33.33333333,33.33333333,reac N2 %vol,33.33333333,21.05263158,360,68.8983
713,Ni,8.8,K,1,Wet impregnation,800,3,700,2,50,Al2O3(Gamma),1,0,0,800,33.33333333,33.33333333,reac N2 %vol,33.33333333,21.05263158,45,78.0508
714,Ni,8.8,K,1,Wet impregnation,800,3,700,2,50,Al2O3(Gamma),1,0,0,800,33.33333333,33.33333333,reac N2 %vol,33.33333333,21.05263158,60,78.0508
715,Ni,8.8,K,1,Wet impregnation,800,3,700,2,50,Al2O3(Gamma),1,0,0,800,33.33333333,33.33333333,reac N2 %vol,33.33333333,21.05263158,90,79.5763
716,Ni,8.8,K,1,Wet impregnation,800,3,700,2,50,Al2O3(Gamma),1,0,0,800,33.33333333,33.33333333,reac N2 %vol,33.33333333,21.05263158,120,77.2881
717,Ni,8.8,K,1,Wet impregnation,800,3,700,2,50,Al2O3(Gamma),1,0,0,800,33.33333333,33.33333333,reac N2 %vol,33.33333333,21.05263158,150,76.2712
718,Ni,8.8,K,1,Wet impregnation,800,3,700,2,50,Al2O3(Gamma),1,0,0,800,33.33333333,33.33333333,reac N2 %vol,33.33333333,21.05263158,180,75.7627
719,Ni,8.8,K,1,Wet impregnation,800,3,700,2,50,Al2O3(Gamma),1,0,0,800,33.33333333,33.33333333,reac N2 %vol,33.33333333,21.05263158,210,77.5424
720,Ni,8.8,K,1,Wet impregnation,800,3,700,2,50,Al2O3(Gamma),1,0,0,800,33.33333333,33.33333333,reac N2 %vol,33.33333333,21.05263158,240,75.2542
721,Ni,8.8,K,1,Wet impregnation,800,3,700,2,50,Al2O3(Gamma),1,0,0,800,33.33333333,33.33333333,reac N2 %vol,33.33333333,21.05263158,270,75.5085
722,Ni,8.8,K,1,Wet impregnation,800,3,700,2,50,Al2O3(Gamma),1,0,0,800,33.33333333,33.33333333,reac N2 %vol,33.33333333,21.05263158,300,75.5085
723,Ni,8.8,K,1,Wet impregnation,800,3,700,2,50,Al2O3(Gamma),1,0,0,800,33.33333333,33.33333333,reac N2 %vol,33.33333333,21.05263158,330,76.7797
724,Ni,8.8,K,1,Wet impregnation,800,3,700,2,50,Al2O3(Gamma),1,0,0,800,33.33333333,33.33333333,reac N2 %vol,33.33333333,21.05263158,360,75.2542
725,Ni,8.8,K,2.2,Wet impregnation,800,3,700,2,50,Al2O3(Gamma),1,0,0,800,33.33333333,33.33333333,reac N2 %vol,33.33333333,21.05263158,45,80.0847
726,Ni,8.8,K,2.2,Wet impregnation,800,3,700,2,50,Al2O3(Gamma),1,0,0,800,33.33333333,33.33333333,reac N2 %vol,33.33333333,21.05263158,60,82.1186
727,Ni,8.8,K,2.2,Wet impregnation,800,3,700,2,50,Al2O3(Gamma),1,0,0,800,33.33333333,33.33333333,reac N2 %vol,33.33333333,21.05263158,90,82.8814
728,Ni,8.8,K,2.2,Wet impregnation,800,3,700,2,50,Al2O3(Gamma),1,0,0,800,33.33333333,33.33333333,reac N2 %vol,33.33333333,21.05263158,120,83.1356
729,Ni,8.8,K,2.2,Wet impregnation,800,3,700,2,50,Al2O3(Gamma),1,0,0,800,33.33333333,33.33333333,reac N2 %vol,33.33333333,21.05263158,150,84.1525
730,Ni,8.8,K,2.2,Wet impregnation,800,3,700,2,50,Al2O3(Gamma),1,0,0,800,33.33333333,33.33333333,reac N2 %vol,33.33333333,21.05263158,180,84.1525
731,Ni,8.8,K,2.2,Wet impregnation,800,3,700,2,50,Al2O3(Gamma),1,0,0,800,33.33333333,33.33333333,reac N2 %vol,33.33333333,21.05263158,210,83.1356
732,Ni,8.8,K,2.2,Wet impregnation,800,3,700,2,50,Al2O3(Gamma),1,0,0,800,33.33333333,33.33333333,reac N2 %vol,33.33333333,21.05263158,240,84.4068
733,Ni,8.8,K,2.2,Wet impregnation,800,3,700,2,50,Al2O3(Gamma),1,0,0,800,33.33333333,33.33333333,reac N2 %vol,33.33333333,21.05263158,270,83.8983
734,Ni,8.8,K,2.2,Wet impregnation,800,3,700,2,50,Al2O3(Gamma),1,0,0,800,33.33333333,33.33333333,reac N2 %vol,33.33333333,21.05263158,300,84.1525
735,Ni,8.8,K,2.2,Wet impregnation,800,3,700,2,50,Al2O3(Gamma),1,0,0,800,33.33333333,33.33333333,reac N2 %vol,33.33333333,21.05263158,330,83.6441
736,Ni,8.8,K,2.2,Wet impregnation,800,3,700,2,50,Al2O3(Gamma),1,0,0,800,33.33333333,33.33333333,reac N2 %vol,33.33333333,21.05263158,360,83.6441
737,Ni,8.8,K,2.9,Wet impregnation,800,3,700,2,50,Al2O3(Gamma),1,0,0,800,33.33333333,33.33333333,reac N2 %vol,33.33333333,21.05263158,45,80.339
738,Ni,8.8,K,2.9,Wet impregnation,800,3,700,2,50,Al2O3(Gamma),1,0,0,800,33.33333333,33.33333333,reac N2 %vol,33.33333333,21.05263158,60,80.0847
739,Ni,8.8,K,2.9,Wet impregnation,800,3,700,2,50,Al2O3(Gamma),1,0,0,800,33.33333333,33.33333333,reac N2 %vol,33.33333333,21.05263158,90,79.8305
740,Ni,8.8,K,2.9,Wet impregnation,800,3,700,2,50,Al2O3(Gamma),1,0,0,800,33.33333333,33.33333333,reac N2 %vol,33.33333333,21.05263158,120,81.8644
741,Ni,8.8,K,2.9,Wet impregnation,800,3,700,2,50,Al2O3(Gamma),1,0,0,800,33.33333333,33.33333333,reac N2 %vol,33.33333333,21.05263158,150,80.0847
742,Ni,8.8,K,2.9,Wet impregnation,800,3,700,2,50,Al2O3(Gamma),1,0,0,800,33.33333333,33.33333333,reac N2 %vol,33.33333333,21.05263158,180,79.322
743,Ni,8.8,K,2.9,Wet impregnation,800,3,700,2,50,Al2O3(Gamma),1,0,0,800,33.33333333,33.33333333,reac N2 %vol,33.33333333,21.05263158,210,80.339
744,Ni,8.8,K,2.9,Wet impregnation,800,3,700,2,50,Al2O3(Gamma),1,0,0,800,33.33333333,33.33333333,reac N2 %vol,33.33333333,21.05263158,240,79.5763
745,Ni,8.8,K,2.9,Wet impregnation,800,3,700,2,50,Al2O3(Gamma),1,0,0,800,33.33333333,33.33333333,reac N2 %vol,33.33333333,21.05263158,270,79.322
746,Ni,8.8,K,2.9,Wet impregnation,800,3,700,2,50,Al2O3(Gamma),1,0,0,800,33.33333333,33.33333333,reac N2 %vol,33.33333333,21.05263158,300,78.3051
747,Ni,8.8,K,2.9,Wet impregnation,800,3,700,2,50,Al2O3(Gamma),1,0,0,800,33.33333333,33.33333333,reac N2 %vol,33.33333333,21.05263158,330,78.0508
748,Ni,8.8,K,2.9,Wet impregnation,800,3,700,2,50,Al2O3(Gamma),1,0,0,800,33.33333333,33.33333333,reac N2 %vol,33.33333333,21.05263158,360,80.8475
749,Ni,13.5,K,2,Wet impregnation,550,3,700,2,50,Al2O3(Gamma),0.99,CeO2,0.01,700,34.48275862,34.48275862,reac N2 %vol,31.03448276,21.05263158,45,44.3967
750,Ni,13.5,K,2,Wet impregnation,550,3,700,2,50,Al2O3(Gamma),0.99,CeO2,0.01,700,34.48275862,34.48275862,reac N2 %vol,31.03448276,21.05263158,60,44.6361
751,Ni,13.5,K,2,Wet impregnation,550,3,700,2,50,Al2O3(Gamma),0.99,CeO2,0.01,700,34.48275862,34.48275862,reac N2 %vol,31.03448276,21.05263158,90,44.1952
752,Ni,13.5,K,2,Wet impregnation,550,3,700,2,50,Al2O3(Gamma),0.99,CeO2,0.01,700,34.48275862,34.48275862,reac N2 %vol,31.03448276,21.05263158,120,43.7551
753,Ni,13.5,K,2,Wet impregnation,550,3,700,2,50,Al2O3(Gamma),0.99,CeO2,0.01,700,34.48275862,34.48275862,reac N2 %vol,31.03448276,21.05263158,150,42.3947
754,Ni,13.5,K,2,Wet impregnation,550,3,700,2,50,Al2O3(Gamma),0.99,CeO2,0.01,700,34.48275862,34.48275862,reac N2 %vol,31.03448276,21.05263158,180,42.1844
755,Ni,13.5,K,2,Wet impregnation,550,3,700,2,50,Al2O3(Gamma),0.99,CeO2,0.01,700,34.48275862,34.48275862,reac N2 %vol,31.03448276,21.05263158,210,41.9731
756,Ni,13.5,K,2,Wet impregnation,550,3,700,2,50,Al2O3(Gamma),0.99,CeO2,0.01,700,34.48275862,34.48275862,reac N2 %vol,31.03448276,21.05263158,240,41.9924
757,Ni,13.5,K,2,Wet impregnation,550,3,700,2,50,Al2O3(Gamma),0.99,CeO2,0.01,700,34.48275862,34.48275862,reac N2 %vol,31.03448276,21.05263158,270,42.0113
758,Ni,13.5,K,2,Wet impregnation,550,3,700,2,50,Al2O3(Gamma),0.99,CeO2,0.01,700,34.48275862,34.48275862,reac N2 %vol,31.03448276,21.05263158,300,41.8011
759,Ni,13.5,K,2,Wet impregnation,550,3,700,2,50,Al2O3(Gamma),0.99,CeO2,0.01,700,34.48275862,34.48275862,reac N2 %vol,31.03448276,21.05263158,330,41.3602
760,Ni,13.5,K,2,Wet impregnation,550,3,700,2,50,Al2O3(Gamma),0.99,CeO2,0.01,700,34.48275862,34.48275862,reac N2 %vol,31.03448276,21.05263158,360,42.5289
761,Ni,13.5,K,2,Wet impregnation,550,3,700,2,50,Al2O3(Gamma),0.97,CeO2,0.03,700,34.48275862,34.48275862,reac N2 %vol,31.03448276,21.05263158,45,43.0178
762,Ni,13.5,K,2,Wet impregnation,550,3,700,2,50,Al2O3(Gamma),0.97,CeO2,0.03,700,34.48275862,34.48275862,reac N2 %vol,31.03448276,21.05263158,60,42.5671
763,Ni,13.5,K,2,Wet impregnation,550,3,700,2,50,Al2O3(Gamma),0.97,CeO2,0.03,700,34.48275862,34.48275862,reac N2 %vol,31.03448276,21.05263158,90,42.5867
764,Ni,13.5,K,2,Wet impregnation,550,3,700,2,50,Al2O3(Gamma),0.97,CeO2,0.03,700,34.48275862,34.48275862,reac N2 %vol,31.03448276,21.05263158,120,44.9045
765,Ni,13.5,K,2,Wet impregnation,550,3,700,2,50,Al2O3(Gamma),0.97,CeO2,0.03,700,34.48275862,34.48275862,reac N2 %vol,31.03448276,21.05263158,150,45.6135
766,Ni,13.5,K,2,Wet impregnation,550,3,700,2,50,Al2O3(Gamma),0.97,CeO2,0.03,700,34.48275862,34.48275862,reac N2 %vol,31.03448276,21.05263158,180,44.9431
767,Ni,13.5,K,2,Wet impregnation,550,3,700,2,50,Al2O3(Gamma),0.97,CeO2,0.03,700,34.48275862,34.48275862,reac N2 %vol,31.03448276,21.05263158,210,43.8126
768,Ni,13.5,K,2,Wet impregnation,550,3,700,2,50,Al2O3(Gamma),0.97,CeO2,0.03,700,34.48275862,34.48275862,reac N2 %vol,31.03448276,21.05263158,270,43.8507
769,Ni,13.5,K,2,Wet impregnation,550,3,700,2,50,Al2O3(Gamma),0.97,CeO2,0.03,700,34.48275862,34.48275862,reac N2 %vol,31.03448276,21.05263158,300,44.0999
770,Ni,13.5,K,2,Wet impregnation,550,3,700,2,50,Al2O3(Gamma),0.97,CeO2,0.03,700,34.48275862,34.48275862,reac N2 %vol,31.03448276,21.05263158,330,44.8089
771,Ni,13.5,K,2,Wet impregnation,550,3,700,2,50,Al2O3(Gamma),0.97,CeO2,0.03,700,34.48275862,34.48275862,reac N2 %vol,31.03448276,21.05263158,360,46.437
772,Ni,13.5,K,2,Wet impregnation,550,3,700,2,50,Al2O3(Gamma),0.95,CeO2,0.05,700,34.48275862,34.48275862,reac N2 %vol,31.03448276,21.05263158,45,63.2474
773,Ni,13.5,K,2,Wet impregnation,550,3,700,2,50,Al2O3(Gamma),0.95,CeO2,0.05,700,34.48275862,34.48275862,reac N2 %vol,31.03448276,21.05263158,60,62.3373
774,Ni,13.5,K,2,Wet impregnation,550,3,700,2,50,Al2O3(Gamma),0.95,CeO2,0.05,700,34.48275862,34.48275862,reac N2 %vol,31.03448276,21.05263158,90,64.1956
775,Ni,13.5,K,2,Wet impregnation,550,3,700,2,50,Al2O3(Gamma),0.95,CeO2,0.05,700,34.48275862,34.48275862,reac N2 %vol,31.03448276,21.05263158,120,62.3758
776,Ni,13.5,K,2,Wet impregnation,550,3,700,2,50,Al2O3(Gamma),0.95,CeO2,0.05,700,34.48275862,34.48275862,reac N2 %vol,31.03448276,21.05263158,150,62.1652
777,Ni,13.5,K,2,Wet impregnation,550,3,700,2,50,Al2O3(Gamma),0.95,CeO2,0.05,700,34.48275862,34.48275862,reac N2 %vol,31.03448276,21.05263158,180,63.1037
778,Ni,13.5,K,2,Wet impregnation,550,3,700,2,50,Al2O3(Gamma),0.95,CeO2,0.05,700,34.48275862,34.48275862,reac N2 %vol,31.03448276,21.05263158,210,62.6628
779,Ni,13.5,K,2,Wet impregnation,550,3,700,2,50,Al2O3(Gamma),0.95,CeO2,0.05,700,34.48275862,34.48275862,reac N2 %vol,31.03448276,21.05263158,240,63.1415
780,Ni,13.5,K,2,Wet impregnation,550,3,700,2,50,Al2O3(Gamma),0.95,CeO2,0.05,700,34.48275862,34.48275862,reac N2 %vol,31.03448276,21.05263158,270,63.3914
781,Ni,13.5,K,2,Wet impregnation,550,3,700,2,50,Al2O3(Gamma),0.95,CeO2,0.05,700,34.48275862,34.48275862,reac N2 %vol,31.03448276,21.05263158,300,62.4908
782,Ni,13.5,K,2,Wet impregnation,550,3,700,2,50,Al2O3(Gamma),0.95,CeO2,0.05,700,34.48275862,34.48275862,reac N2 %vol,31.03448276,21.05263158,330,62.0495
783,Ni,13.5,K,2,Wet impregnation,550,3,700,2,50,Al2O3(Gamma),0.95,CeO2,0.05,700,34.48275862,34.48275862,reac N2 %vol,31.03448276,21.05263158,360,61.3799
784,Ni,13.5,K,2,Wet impregnation,550,3,700,2,50,Al2O3(Gamma),0.9,CeO2,0.1,700,34.48275862,34.48275862,reac N2 %vol,31.03448276,21.05263158,45,61.8677
785,Ni,13.5,K,2,Wet impregnation,550,3,700,2,50,Al2O3(Gamma),0.9,CeO2,0.1,700,34.48275862,34.48275862,reac N2 %vol,31.03448276,21.05263158,60,60.7281
786,Ni,13.5,K,2,Wet impregnation,550,3,700,2,50,Al2O3(Gamma),0.9,CeO2,0.1,700,34.48275862,34.48275862,reac N2 %vol,31.03448276,21.05263158,90,61.2071
787,Ni,13.5,K,2,Wet impregnation,550,3,700,2,50,Al2O3(Gamma),0.9,CeO2,0.1,700,34.48275862,34.48275862,reac N2 %vol,31.03448276,21.05263158,120,62.1463
788,Ni,13.5,K,2,Wet impregnation,550,3,700,2,50,Al2O3(Gamma),0.9,CeO2,0.1,700,34.48275862,34.48275862,reac N2 %vol,31.03448276,21.05263158,150,60.7855
789,Ni,13.5,K,2,Wet impregnation,550,3,700,2,50,Al2O3(Gamma),0.9,CeO2,0.1,700,34.48275862,34.48275862,reac N2 %vol,31.03448276,21.05263158,180,61.2646
790,Ni,13.5,K,2,Wet impregnation,550,3,700,2,50,Al2O3(Gamma),0.9,CeO2,0.1,700,34.48275862,34.48275862,reac N2 %vol,31.03448276,21.05263158,210,61.9735
791,Ni,13.5,K,2,Wet impregnation,550,3,700,2,50,Al2O3(Gamma),0.9,CeO2,0.1,700,34.48275862,34.48275862,reac N2 %vol,31.03448276,21.05263158,240,62.9116
792,Ni,13.5,K,2,Wet impregnation,550,3,700,2,50,Al2O3(Gamma),0.9,CeO2,0.1,700,34.48275862,34.48275862,reac N2 %vol,31.03448276,21.05263158,270,62.4711
793,Ni,13.5,K,2,Wet impregnation,550,3,700,2,50,Al2O3(Gamma),0.9,CeO2,0.1,700,34.48275862,34.48275862,reac N2 %vol,31.03448276,21.05263158,300,62.031
794,Ni,13.5,K,2,Wet impregnation,550,3,700,2,50,Al2O3(Gamma),0.9,CeO2,0.1,700,34.48275862,34.48275862,reac N2 %vol,31.03448276,21.05263158,330,63.4289
795,Ni,13.5,K,2,Wet impregnation,550,3,700,2,50,Al2O3(Gamma),0.9,CeO2,0.1,700,34.48275862,34.48275862,reac N2 %vol,31.03448276,21.05263158,360,63.6788
796,Ni,13.5,K,2,Wet impregnation,550,3,700,2,50,Al2O3(Gamma),0.85,CeO2,0.15,700,34.48275862,34.48275862,reac N2 %vol,31.03448276,21.05263158,45,58.6496
797,Ni,13.5,K,2,Wet impregnation,550,3,700,2,50,Al2O3(Gamma),0.85,CeO2,0.15,700,34.48275862,34.48275862,reac N2 %vol,31.03448276,21.05263158,60,58.6591
798,Ni,13.5,K,2,Wet impregnation,550,3,700,2,50,Al2O3(Gamma),0.85,CeO2,0.15,700,34.48275862,34.48275862,reac N2 %vol,31.03448276,21.05263158,90,57.7588
799,Ni,13.5,K,2,Wet impregnation,550,3,700,2,50,Al2O3(Gamma),0.85,CeO2,0.15,700,34.48275862,34.48275862,reac N2 %vol,31.03448276,21.05263158,120,58.4678
800,Ni,13.5,K,2,Wet impregnation,550,3,700,2,50,Al2O3(Gamma),0.85,CeO2,0.15,700,34.48275862,34.48275862,reac N2 %vol,31.03448276,21.05263158,150,58.0269
801,Ni,13.5,K,2,Wet impregnation,550,3,700,2,50,Al2O3(Gamma),0.85,CeO2,0.15,700,34.48275862,34.48275862,reac N2 %vol,31.03448276,21.05263158,180,58.9661
802,Ni,13.5,K,2,Wet impregnation,550,3,700,2,50,Al2O3(Gamma),0.85,CeO2,0.15,700,34.48275862,34.48275862,reac N2 %vol,31.03448276,21.05263158,210,59.6747
803,Ni,13.5,K,2,Wet impregnation,550,3,700,2,50,Al2O3(Gamma),0.85,CeO2,0.15,700,34.48275862,34.48275862,reac N2 %vol,31.03448276,21.05263158,240,59.0039
804,Ni,13.5,K,2,Wet impregnation,550,3,700,2,50,Al2O3(Gamma),0.85,CeO2,0.15,700,34.48275862,34.48275862,reac N2 %vol,31.03448276,21.05263158,270,59.2531
805,Ni,13.5,K,2,Wet impregnation,550,3,700,2,50,Al2O3(Gamma),0.85,CeO2,0.15,700,34.48275862,34.48275862,reac N2 %vol,31.03448276,21.05263158,300,59.0421
806,Ni,13.5,K,2,Wet impregnation,550,3,700,2,50,Al2O3(Gamma),0.85,CeO2,0.15,700,34.48275862,34.48275862,reac N2 %vol,31.03448276,21.05263158,330,59.0614
807,Ni,13.5,K,2,Wet impregnation,550,3,700,2,50,Al2O3(Gamma),0.85,CeO2,0.15,700,34.48275862,34.48275862,reac N2 %vol,31.03448276,21.05263158,360,58.6209
808,Ni,13.5,K,2,Wet impregnation,550,3,700,2,50,Al2O3(Gamma),0.97,MnO,0.03,700,34.48275862,34.48275862,reac N2 %vol,31.03448276,21.05263158,45,46.0094
809,Ni,13.5,K,2,Wet impregnation,550,3,700,2,50,Al2O3(Gamma),0.97,MnO,0.03,700,34.48275862,34.48275862,reac N2 %vol,31.03448276,21.05263158,60,46.2441
810,Ni,13.5,K,2,Wet impregnation,550,3,700,2,50,Al2O3(Gamma),0.97,MnO,0.03,700,34.48275862,34.48275862,reac N2 %vol,31.03448276,21.05263158,90,46.4789
811,Ni,13.5,K,2,Wet impregnation,550,3,700,2,50,Al2O3(Gamma),0.97,MnO,0.03,700,34.48275862,34.48275862,reac N2 %vol,31.03448276,21.05263158,120,46.4789
812,Ni,13.5,K,2,Wet impregnation,550,3,700,2,50,Al2O3(Gamma),0.97,MnO,0.03,700,34.48275862,34.48275862,reac N2 %vol,31.03448276,21.05263158,150,45.0704
813,Ni,13.5,K,2,Wet impregnation,550,3,700,2,50,Al2O3(Gamma),0.97,MnO,0.03,700,34.48275862,34.48275862,reac N2 %vol,31.03448276,21.05263158,180,44.6009
814,Ni,13.5,K,2,Wet impregnation,550,3,700,2,50,Al2O3(Gamma),0.97,MnO,0.03,700,34.48275862,34.48275862,reac N2 %vol,31.03448276,21.05263158,210,46.2441
815,Ni,13.5,K,2,Wet impregnation,550,3,700,2,50,Al2O3(Gamma),0.97,MnO,0.03,700,34.48275862,34.48275862,reac N2 %vol,31.03448276,21.05263158,240,45.0704
816,Ni,13.5,K,2,Wet impregnation,550,3,700,2,50,Al2O3(Gamma),0.97,MnO,0.03,700,34.48275862,34.48275862,reac N2 %vol,31.03448276,21.05263158,270,45.7746
817,Ni,13.5,K,2,Wet impregnation,550,3,700,2,50,Al2O3(Gamma),0.97,MnO,0.03,700,34.48275862,34.48275862,reac N2 %vol,31.03448276,21.05263158,300,44.3662
818,Ni,13.5,K,2,Wet impregnation,550,3,700,2,50,Al2O3(Gamma),0.97,MnO,0.03,700,34.48275862,34.48275862,reac N2 %vol,31.03448276,21.05263158,330,43.662
819,Ni,13.5,K,2,Wet impregnation,550,3,700,2,50,Al2O3(Gamma),0.97,MnO,0.03,700,34.48275862,34.48275862,reac N2 %vol,31.03448276,21.05263158,360,45.3052
820,Ni,13.5,K,2,Wet impregnation,550,3,700,2,50,Al2O3(Gamma),0.95,MnO,0.05,700,34.48275862,34.48275862,reac N2 %vol,31.03448276,21.05263158,45,59.1549
821,Ni,13.5,K,2,Wet impregnation,550,3,700,2,50,Al2O3(Gamma),0.95,MnO,0.05,700,34.48275862,34.48275862,reac N2 %vol,31.03448276,21.05263158,60,58.9202
822,Ni,13.5,K,2,Wet impregnation,550,3,700,2,50,Al2O3(Gamma),0.95,MnO,0.05,700,34.48275862,34.48275862,reac N2 %vol,31.03448276,21.05263158,90,58.9202
823,Ni,13.5,K,2,Wet impregnation,550,3,700,2,50,Al2O3(Gamma),0.95,MnO,0.05,700,34.48275862,34.48275862,reac N2 %vol,31.03448276,21.05263158,120,59.6244
824,Ni,13.5,K,2,Wet impregnation,550,3,700,2,50,Al2O3(Gamma),0.95,MnO,0.05,700,34.48275862,34.48275862,reac N2 %vol,31.03448276,21.05263158,150,58.216
825,Ni,13.5,K,2,Wet impregnation,550,3,700,2,50,Al2O3(Gamma),0.95,MnO,0.05,700,34.48275862,34.48275862,reac N2 %vol,31.03448276,21.05263158,180,58.216
826,Ni,13.5,K,2,Wet impregnation,550,3,700,2,50,Al2O3(Gamma),0.95,MnO,0.05,700,34.48275862,34.48275862,reac N2 %vol,31.03448276,21.05263158,210,58.4507
827,Ni,13.5,K,2,Wet impregnation,550,3,700,2,50,Al2O3(Gamma),0.95,MnO,0.05,700,34.48275862,34.48275862,reac N2 %vol,31.03448276,21.05263158,240,58.4507
828,Ni,13.5,K,2,Wet impregnation,550,3,700,2,50,Al2O3(Gamma),0.95,MnO,0.05,700,34.48275862,34.48275862,reac N2 %vol,31.03448276,21.05263158,270,57.5117
829,Ni,13.5,K,2,Wet impregnation,550,3,700,2,50,Al2O3(Gamma),0.95,MnO,0.05,700,34.48275862,34.48275862,reac N2 %vol,31.03448276,21.05263158,300,57.7465
830,Ni,13.5,K,2,Wet impregnation,550,3,700,2,50,Al2O3(Gamma),0.95,MnO,0.05,700,34.48275862,34.48275862,reac N2 %vol,31.03448276,21.05263158,330,59.8592
831,Ni,13.5,K,2,Wet impregnation,550,3,700,2,50,Al2O3(Gamma),0.95,MnO,0.05,700,34.48275862,34.48275862,reac N2 %vol,31.03448276,21.05263158,360,59.3897
832,Ni,13.5,K,2,Wet impregnation,550,3,700,2,50,Al2O3(Gamma),0.9,MnO,0.1,700,34.48275862,34.48275862,reac N2 %vol,31.03448276,21.05263158,45,57.9812
833,Ni,13.5,K,2,Wet impregnation,550,3,700,2,50,Al2O3(Gamma),0.9,MnO,0.1,700,34.48275862,34.48275862,reac N2 %vol,31.03448276,21.05263158,60,57.277
834,Ni,13.5,K,2,Wet impregnation,550,3,700,2,50,Al2O3(Gamma),0.9,MnO,0.1,700,34.48275862,34.48275862,reac N2 %vol,31.03448276,21.05263158,90,56.5728
835,Ni,13.5,K,2,Wet impregnation,550,3,700,2,50,Al2O3(Gamma),0.9,MnO,0.1,700,34.48275862,34.48275862,reac N2 %vol,31.03448276,21.05263158,120,55.8685
836,Ni,13.5,K,2,Wet impregnation,550,3,700,2,50,Al2O3(Gamma),0.9,MnO,0.1,700,34.48275862,34.48275862,reac N2 %vol,31.03448276,21.05263158,150,55.8685
837,Ni,13.5,K,2,Wet impregnation,550,3,700,2,50,Al2O3(Gamma),0.9,MnO,0.1,700,34.48275862,34.48275862,reac N2 %vol,31.03448276,21.05263158,180,55.6338
838,Ni,13.5,K,2,Wet impregnation,550,3,700,2,50,Al2O3(Gamma),0.9,MnO,0.1,700,34.48275862,34.48275862,reac N2 %vol,31.03448276,21.05263158,210,56.338
839,Ni,13.5,K,2,Wet impregnation,550,3,700,2,50,Al2O3(Gamma),0.9,MnO,0.1,700,34.48275862,34.48275862,reac N2 %vol,31.03448276,21.05263158,240,56.8075
840,Ni,13.5,K,2,Wet impregnation,550,3,700,2,50,Al2O3(Gamma),0.9,MnO,0.1,700,34.48275862,34.48275862,reac N2 %vol,31.03448276,21.05263158,270,55.3991
841,Ni,13.5,K,2,Wet impregnation,550,3,700,2,50,Al2O3(Gamma),0.9,MnO,0.1,700,34.48275862,34.48275862,reac N2 %vol,31.03448276,21.05263158,300,54.6948
842,Ni,13.5,K,2,Wet impregnation,550,3,700,2,50,Al2O3(Gamma),0.9,MnO,0.1,700,34.48275862,34.48275862,reac N2 %vol,31.03448276,21.05263158,330,54.9296
843,Ni,13.5,K,2,Wet impregnation,550,3,700,2,50,Al2O3(Gamma),0.9,MnO,0.1,700,34.48275862,34.48275862,reac N2 %vol,31.03448276,21.05263158,360,54.9296
844,Ni,13.5,K,2,Wet impregnation,550,3,700,2,50,Al2O3(Gamma),0.85,MnO,0.15,700,34.48275862,34.48275862,reac N2 %vol,31.03448276,21.05263158,45,47.6526
845,Ni,13.5,K,2,Wet impregnation,550,3,700,2,50,Al2O3(Gamma),0.85,MnO,0.15,700,34.48275862,34.48275862,reac N2 %vol,31.03448276,21.05263158,60,48.3568
846,Ni,13.5,K,2,Wet impregnation,550,3,700,2,50,Al2O3(Gamma),0.85,MnO,0.15,700,34.48275862,34.48275862,reac N2 %vol,31.03448276,21.05263158,90,49.2958
847,Ni,13.5,K,2,Wet impregnation,550,3,700,2,50,Al2O3(Gamma),0.85,MnO,0.15,700,34.48275862,34.48275862,reac N2 %vol,31.03448276,21.05263158,120,49.7653
848,Ni,13.5,K,2,Wet impregnation,550,3,700,2,50,Al2O3(Gamma),0.85,MnO,0.15,700,34.48275862,34.48275862,reac N2 %vol,31.03448276,21.05263158,150,49.7653
849,Ni,13.5,K,2,Wet impregnation,550,3,700,2,50,Al2O3(Gamma),0.85,MnO,0.15,700,34.48275862,34.48275862,reac N2 %vol,31.03448276,21.05263158,180,48.5915
850,Ni,13.5,K,2,Wet impregnation,550,3,700,2,50,Al2O3(Gamma),0.85,MnO,0.15,700,34.48275862,34.48275862,reac N2 %vol,31.03448276,21.05263158,210,49.7653
851,Ni,13.5,K,2,Wet impregnation,550,3,700,2,50,Al2O3(Gamma),0.85,MnO,0.15,700,34.48275862,34.48275862,reac N2 %vol,31.03448276,21.05263158,240,49.061
852,Ni,13.5,K,2,Wet impregnation,550,3,700,2,50,Al2O3(Gamma),0.85,MnO,0.15,700,34.48275862,34.48275862,reac N2 %vol,31.03448276,21.05263158,270,49.5305
853,Ni,13.5,K,2,Wet impregnation,550,3,700,2,50,Al2O3(Gamma),0.85,MnO,0.15,700,34.48275862,34.48275862,reac N2 %vol,31.03448276,21.05263158,300,48.3568
854,Ni,13.5,K,2,Wet impregnation,550,3,700,2,50,Al2O3(Gamma),0.85,MnO,0.15,700,34.48275862,34.48275862,reac N2 %vol,31.03448276,21.05263158,330,48.3568
855,Ni,13.5,K,2,Wet impregnation,550,3,700,2,50,Al2O3(Gamma),0.85,MnO,0.15,700,34.48275862,34.48275862,reac N2 %vol,31.03448276,21.05263158,360,49.061
856,Ni,13.5,0,0,Wet impregnation,550,3,700,2,50,Al2O3(Gamma),1,0,0,700,34.48275862,34.48275862,reac N2 %vol,31.03448276,21.05263158,45,72.5352
857,Ni,13.5,0,0,Wet impregnation,550,3,700,2,50,Al2O3(Gamma),1,0,0,700,34.48275862,34.48275862,reac N2 %vol,31.03448276,21.05263158,60,73.0047
858,Ni,13.5,0,0,Wet impregnation,550,3,700,2,50,Al2O3(Gamma),1,0,0,700,34.48275862,34.48275862,reac N2 %vol,31.03448276,21.05263158,90,72.77
859,Ni,13.5,0,0,Wet impregnation,550,3,700,2,50,Al2O3(Gamma),1,0,0,700,34.48275862,34.48275862,reac N2 %vol,31.03448276,21.05263158,120,72.77
860,Ni,13.5,0,0,Wet impregnation,550,3,700,2,50,Al2O3(Gamma),1,0,0,700,34.48275862,34.48275862,reac N2 %vol,31.03448276,21.05263158,150,71.831
861,Ni,13.5,0,0,Wet impregnation,550,3,700,2,50,Al2O3(Gamma),1,0,0,700,34.48275862,34.48275862,reac N2 %vol,31.03448276,21.05263158,180,70.1878
862,Ni,13.5,0,0,Wet impregnation,550,3,700,2,50,Al2O3(Gamma),1,0,0,700,34.48275862,34.48275862,reac N2 %vol,31.03448276,21.05263158,210,68.3099
863,Ni,13.5,0,0,Wet impregnation,550,3,700,2,50,Al2O3(Gamma),1,0,0,700,34.48275862,34.48275862,reac N2 %vol,31.03448276,21.05263158,240,67.3709
864,Ni,13.5,0,0,Wet impregnation,550,3,700,2,50,Al2O3(Gamma),1,0,0,700,34.48275862,34.48275862,reac N2 %vol,31.03448276,21.05263158,270,65.7277
865,Ni,13.5,0,0,Wet impregnation,550,3,700,2,50,Al2O3(Gamma),1,0,0,700,34.48275862,34.48275862,reac N2 %vol,31.03448276,21.05263158,300,69.9531
866,Ni,13.5,0,0,Wet impregnation,550,3,700,2,50,Al2O3(Gamma),1,0,0,700,34.48275862,34.48275862,reac N2 %vol,31.03448276,21.05263158,330,64.0845
867,Ni,13.5,0,0,Wet impregnation,550,3,700,2,50,Al2O3(Gamma),1,0,0,700,34.48275862,34.48275862,reac N2 %vol,31.03448276,21.05263158,360,69.0141
868,Ni,13.5,K,2,Wet impregnation,800,3,700,2,50,Al2O3(Gamma),1,0,0,700,34.48275862,34.48275862,reac N2 %vol,31.03448276,21.05263158,45,68.6564
869,Ni,13.5,K,2,Wet impregnation,800,3,700,2,50,Al2O3(Gamma),1,0,0,700,34.48275862,34.48275862,reac N2 %vol,31.03448276,21.05263158,60,68.8715
870,Ni,13.5,K,2,Wet impregnation,800,3,700,2,50,Al2O3(Gamma),1,0,0,700,34.48275862,34.48275862,reac N2 %vol,31.03448276,21.05263158,90,67.2349
871,Ni,13.5,K,2,Wet impregnation,800,3,700,2,50,Al2O3(Gamma),1,0,0,700,34.48275862,34.48275862,reac N2 %vol,31.03448276,21.05263158,120,67.2523
872,Ni,13.5,K,2,Wet impregnation,800,3,700,2,50,Al2O3(Gamma),1,0,0,700,34.48275862,34.48275862,reac N2 %vol,31.03448276,21.05263158,150,67.0627
873,Ni,13.5,K,2,Wet impregnation,800,3,700,2,50,Al2O3(Gamma),1,0,0,700,34.48275862,34.48275862,reac N2 %vol,31.03448276,21.05263158,180,67.2869
874,Ni,13.5,K,2,Wet impregnation,800,3,700,2,50,Al2O3(Gamma),1,0,0,700,34.48275862,34.48275862,reac N2 %vol,31.03448276,21.05263158,210,67.3037
875,Ni,13.5,K,2,Wet impregnation,800,3,700,2,50,Al2O3(Gamma),1,0,0,700,34.48275862,34.48275862,reac N2 %vol,31.03448276,21.05263158,240,68.1483
876,Ni,13.5,K,2,Wet impregnation,800,3,700,2,50,Al2O3(Gamma),1,0,0,700,34.48275862,34.48275862,reac N2 %vol,31.03448276,21.05263158,270,67.9584
877,Ni,13.5,K,2,Wet impregnation,800,3,700,2,50,Al2O3(Gamma),1,0,0,700,34.48275862,34.48275862,reac N2 %vol,31.03448276,21.05263158,300,67.9752
878,Ni,13.5,K,2,Wet impregnation,800,3,700,2,50,Al2O3(Gamma),1,0,0,700,34.48275862,34.48275862,reac N2 %vol,31.03448276,21.05263158,330,67.3728
879,Ni,13.5,K,2,Wet impregnation,800,3,700,2,50,Al2O3(Gamma),1,0,0,700,34.48275862,34.48275862,reac N2 %vol,31.03448276,21.05263158,360,67.3899
880,Ni,13.5,0,0,Wet impregnation,550,3,700,2,50,Al2O3(Gamma),0.9,CeO2,0.1,700,34.48275862,34.48275862,reac N2 %vol,31.03448276,21.05263158,45,62.4549
881,Ni,13.5,0,0,Wet impregnation,550,3,700,2,50,Al2O3(Gamma),0.9,CeO2,0.1,700,34.48275862,34.48275862,reac N2 %vol,31.03448276,21.05263158,60,62.877
