Repository: wudilql/FMGTransformer

# FMGTransformer
The code modification is based on our submitted paper (A Fusion-Guided FMGTransformer Network for Predicting
Methanol Yield in Catalytic CO2 Hydrogenation), which aims to use deep learning algorithms to capture the nonlinear relationships between various reaction characteristics in order to predict methanol yield.

The data used in this project can be obtained from the paper by Manu Suvarna et al.(M. Suvarna, T. P. Araújo, J. Pérez-Ramírez, A generalized machine learning framework to predict the space-time yield of methanol from
thermocatalytic CO2 hydrogenation, Applied Catalysis B: Environmental 315 (2022) 121530. doi:10.1016/j.apcatb.2022.121530.)

File: CH4.csv (part 5 of 17)
data,catalyst,catalyst content,promote,promote content,preparation method, calcTemperature,calc Time,red Temperature,red Time,red H2,support1,support1_content,support2,support2_content,react Temperature,reac CH4,reac CO2,reac1,reac1_content,GHSV ,Time on stream,CH4 Conversion
1226,Ni,10,0,0,Wet impregnation,700,3,600,4,100,MgAl2O4(nanocry),1,0,0,500,50,50,NULL,0,4,30,14.4282
1227,Ni,10,0,0,Wet impregnation,700,3,600,4,100,MgAl2O4(nanocry),1,0,0,550,50,50,NULL,0,4,30,23.455
1228,Ni,10,0,0,Wet impregnation,700,3,600,4,100,MgAl2O4(nanocry),1,0,0,600,50,50,NULL,0,4,30,34.5255
1229,Ni,10,0,0,Wet impregnation,700,3,600,4,100,MgAl2O4(nanocry),1,0,0,650,50,50,NULL,0,4,30,48.1509
1230,Ni,10,0,0,Wet impregnation,700,3,600,4,100,MgAl2O4(nanocry),1,0,0,700,50,50,NULL,0,4,30,63.309
1231,Ni,10,0,0,Wet impregnation,700,3,600,4,100,MgAl2O4(nanocry),1,0,0,500,50,50,NULL,0,4,30,15.9611
1232,Ni,10,0,0,Wet impregnation,700,3,600,4,100,MgAl2O4(nanocry),1,0,0,550,50,50,NULL,0,4,30,25.3285
1233,Ni,10,0,0,Wet impregnation,700,3,600,4,100,MgAl2O4(nanocry),1,0,0,600,50,50,NULL,0,4,30,37.2506
1234,Ni,10,0,0,Wet impregnation,700,3,600,4,100,MgAl2O4(nanocry),1,0,0,650,50,50,NULL,0,4,30,50.1946
1235,Ni,10,0,0,Wet impregnation,700,3,600,4,100,MgAl2O4(nanocry),1,0,0,700,50,50,NULL,0,4,30,63.9903
1236,Ni,7,0,0,Wet impregnation,700,3,600,4,100,MgAl2O4(nanocry),1,0,0,500,50,50,NULL,0,4,30,17.4939
1237,Ni,7,0,0,Wet impregnation,700,3,600,4,100,MgAl2O4(nanocry),1,0,0,550,50,50,NULL,0,4,30,28.0535
1238,Ni,7,0,0,Wet impregnation,700,3,600,4,100,MgAl2O4(nanocry),1,0,0,600,50,50,NULL,0,4,30,42.7007
1239,Ni,7,0,0,Wet impregnation,700,3,600,4,100,MgAl2O4(nanocry),1,0,0,650,50,50,NULL,0,4,30,57.5182
1240,Ni,7,0,0,Wet impregnation,700,3,600,4,100,MgAl2O4(nanocry),1,0,0,700,50,50,NULL,0,4,30,73.3577
1241,Ni,5,0,0,Wet impregnation,700,3,600,4,100,MgAl2O4(nanocry),1,0,0,500,50,50,NULL,0,4,30,18.3455
1242,Ni,5,0,0,Wet impregnation,700,3,600,4,100,MgAl2O4(nanocry),1,0,0,550,50,50,NULL,0,4,30,28.3942
1243,Ni,5,0,0,Wet impregnation,700,3,600,4,100,MgAl2O4(nanocry),1,0,0,600,50,50,NULL,0,4,30,41.5085
1244,Ni,5,0,0,Wet impregnation,700,3,600,4,100,MgAl2O4(nanocry),1,0,0,650,50,50,NULL,0,4,30,55.9854
1245,Ni,5,0,0,Wet impregnation,700,3,600,4,100,MgAl2O4(nanocry),1,0,0,700,50,50,NULL,0,4,30,73.8686
1246,Ni,5,0,0,Wet impregnation,600,4,600,4,100,MgAl2O4(nanocry),1,0,0,550,50,50,NULL,0,2.5,60,14.0302
1247,Ni,5,0,0,Wet impregnation,600,4,600,4,100,MgAl2O4(nanocry),1,0,0,600,50,50,NULL,0,2.5,60,25.9483
1248,Ni,5,0,0,Wet impregnation,600,4,600,4,100,MgAl2O4(nanocry),1,0,0,650,50,50,NULL,0,2.5,60,38.0172
1249,Ni,5,0,0,Wet impregnation,600,4,600,4,100,MgAl2O4(nanocry),1,0,0,700,50,50,NULL,0,2.5,60,47.9741
1250,Ni,7,0,0,Wet impregnation,600,4,600,4,100,MgAl2O4(nanocry),1,0,0,550,50,50,NULL,0,2.5,60,21.875
1251,Ni,7,0,0,Wet impregnation,600,4,600,4,100,MgAl2O4(nanocry),1,0,0,600,50,50,NULL,0,2.5,60,35.6034
1252,Ni,7,0,0,Wet impregnation,600,4,600,4,100,MgAl2O4(nanocry),1,0,0,650,50,50,NULL,0,2.5,60,51.5948
1253,Ni,7,0,0,Wet impregnation,600,4,600,4,100,MgAl2O4(nanocry),1,0,0,700,50,50,NULL,0,2.5,60,66.8319
1254,Ni,10,0,0,Wet impregnation,600,4,600,4,100,MgAl2O4(nanocry),1,0,0,550,50,50,NULL,0,2.5,60,21.5733
1255,Ni,10,0,0,Wet impregnation,600,4,600,4,100,MgAl2O4(nanocry),1,0,0,600,50,50,NULL,0,2.5,60,35
1256,Ni,10,0,0,Wet impregnation,600,4,600,4,100,MgAl2O4(nanocry),1,0,0,650,50,50,NULL,0,2.5,60,50.0862
1257,Ni,10,0,0,Wet impregnation,600,4,600,4,100,MgAl2O4(nanocry),1,0,0,700,50,50,NULL,0,2.5,60,64.8707
1258,Ni,15,0,0,Wet impregnation,600,4,600,4,100,MgAl2O4(nanocry),1,0,0,550,50,50,NULL,0,2.5,60,21.875
1259,Ni,15,0,0,Wet impregnation,600,4,600,4,100,MgAl2O4(nanocry),1,0,0,600,50,50,NULL,0,2.5,60,34.6983
1260,Ni,15,0,0,Wet impregnation,600,4,600,4,100,MgAl2O4(nanocry),1,0,0,650,50,50,NULL,0,2.5,60,49.181
1261,Ni,15,0,0,Wet impregnation,600,4,600,4,100,MgAl2O4(nanocry),1,0,0,700,50,50,NULL,0,2.5,60,68.3405
1262,Ni,10,0,0,Wet impregnation,600,4,600,4,100,MgAl2O4(nanocry),1,0,0,700,66.66666667,33.33333333,NULL,0,2.5,60,42.3904
1263,Ni,10,0,0,Wet impregnation,600,4,600,4,100,MgAl2O4(nanocry),1,0,0,700,50,50,NULL,0,2.5,60,63.9044
1264,Ni,10,0,0,Wet impregnation,600,4,600,4,100,MgAl2O4(nanocry),1,0,0,700,40,60,NULL,0,2.5,60,73.6653
1265,Ni,10,0,0,Wet impregnation,600,4,600,4,100,MgAl2O4(nanocry),1,0,0,700,33.33333333,66.66666667,NULL,0,2.5,60,84.2231
1266,Ni,10,0,0,Wet impregnation,600,4,600,4,100,MgAl2O4(nanocry),1,0,0,700,50,50,NULL,0,7.5,60,72.9423
1267,Ni,10,0,0,Wet impregnation,600,4,600,4,100,MgAl2O4(nanocry),1,0,0,700,50,50,NULL,0,5,60,71.4615
1268,Ni,10,0,0,Wet impregnation,600,4,600,4,100,MgAl2O4(nanocry),1,0,0,700,50,50,NULL,0,3.75,60,69.4423
1269,Ni,10,0,0,Wet impregnation,600,4,600,4,100,MgAl2O4(nanocry),1,0,0,700,50,50,NULL,0,3,60,67.0192
1270,Ni,10,0,0,Wet impregnation,600,4,600,4,100,MgAl2O4(nanocry),1,0,0,700,50,50,NULL,0,2.5,60,64.7308
1271,Ni,2.5,0,0,Incipient to wetness impregnation,500,4,700,2,5,ZrO2,1,0,0,750,20,20,reac N2 %vol,60,1,60,69.8905
1272,Ni,5.5,0,0,Incipient to wetness impregnation,500,4,700,2,5,ZrO2,1,0,0,750,20,20,reac N2 %vol,60,1,60,74.2701
1273,Ni,8.5,0,0,Incipient to wetness impregnation,500,4,700,2,5,ZrO2,1,0,0,750,20,20,reac N2 %vol,60,1,60,77.9197
1274,Ni,13,0,0,Incipient to wetness impregnation,500,4,700,2,5,ZrO2,1,0,0,750,20,20,reac N2 %vol,60,1,60,82.8467
1275,Ni,18.5,0,0,Incipient to wetness impregnation,500,4,700,2,5,ZrO2,1,0,0,750,20,20,reac N2 %vol,60,1,60,77.3723
1276,Ni,22.5,0,0,Incipient to wetness impregnation,500,4,700,2,5,ZrO2,1,0,0,750,20,20,reac N2 %vol,60,1,60,76.2774
1277,Ni,2.5,0,0,Wet impregnation,900,12,850,2.5,42.85714286,¦Á-Al2O3(Alpha),1,0,0,600,50,50,NULL,0,1,60,10.6
1278,Ni,2.5,0,0,Wet impregnation,900,12,850,2.5,42.85714286,¦Á-Al2O3(Alpha),1,0,0,700,50,50,NULL,0,1,60,36.3
1279,Ni,2.5,0,0,Wet impregnation,900,12,850,2.5,42.85714286,¦Á-Al2O3(Alpha),1,0,0,800,50,50,NULL,0,1,60,72.3
1280,Ni,2.5,0,0,Wet impregnation,900,12,850,2.5,42.85714286,¦Á-Al2O3(Alpha),1,0,0,900,50,50,NULL,0,1,60,85.6
1281,Ni,5,0,0,Wet impregnation,900,12,850,2.5,42.85714286,¦Á-Al2O3(Alpha),1,0,0,600,50,50,NULL,0,1,60,16.4
1282,Ni,5,0,0,Wet impregnation,900,12,850,2.5,42.85714286,¦Á-Al2O3(Alpha),1,0,0,700,50,50,NULL,0,1,60,45.1
1283,Ni,5,0,0,Wet impregnation,900,12,850,2.5,42.85714286,¦Á-Al2O3(Alpha),1,0,0,800,50,50,NULL,0,1,60,80.1
1284,Ni,5,0,0,Wet impregnation,900,12,850,2.5,42.85714286,¦Á-Al2O3(Alpha),1,0,0,900,50,50,NULL,0,1,60,99
1285,Ni,8,0,0,Wet impregnation,900,12,850,2.5,42.85714286,¦Á-Al2O3(Alpha),1,0,0,600,50,50,NULL,0,1,60,4.8
1286,Ni,8,0,0,Wet impregnation,900,12,850,2.5,42.85714286,¦Á-Al2O3(Alpha),1,0,0,700,50,50,NULL,0,1,60,22
1287,Ni,8,0,0,Wet impregnation,900,12,850,2.5,42.85714286,¦Á-Al2O3(Alpha),1,0,0,800,50,50,NULL,0,1,60,59.8
1288,Ni,8,0,0,Wet impregnation,900,12,850,2.5,42.85714286,¦Á-Al2O3(Alpha),1,0,0,900,50,50,NULL,0,1,60,82.1
1289,Ni,12,0,0,Wet impregnation,900,12,850,2.5,42.85714286,¦Á-Al2O3(Alpha),1,0,0,600,50,50,NULL,0,1,60,5.3
1290,Ni,12,0,0,Wet impregnation,900,12,850,2.5,42.85714286,¦Á-Al2O3(Alpha),1,0,0,700,50,50,NULL,0,1,60,16.3
1291,Ni,12,0,0,Wet impregnation,900,12,850,2.5,42.85714286,¦Á-Al2O3(Alpha),1,0,0,800,50,50,NULL,0,1,60,49.7
1292,Ni,12,0,0,Wet impregnation,900,12,850,2.5,42.85714286,¦Á-Al2O3(Alpha),1,0,0,900,50,50,NULL,0,1,60,70.2
1293,Ni,5,0,0,Wet impregnation,900,12,850,2.5,42.85714286,¦Á-Al2O3(Alpha),1,0,0,800,50,50,NULL,0,1,60,80
1294,Ni,5,0,0,Wet impregnation,900,12,850,2.5,42.85714286,¦Á-Al2O3(Alpha),1,0,0,800,50,50,NULL,0,1,120,79.7541
1295,Ni,5,0,0,Wet impregnation,900,12,850,2.5,42.85714286,¦Á-Al2O3(Alpha),1,0,0,800,50,50,NULL,0,1,180,79.5082
1296,Ni,5,0,0,Wet impregnation,900,12,850,2.5,42.85714286,¦Á-Al2O3(Alpha),1,0,0,800,50,50,NULL,0,1,240,79.0984
1297,Ni,5,0,0,Wet impregnation,900,12,850,2.5,42.85714286,¦Á-Al2O3(Alpha),1,0,0,800,50,50,NULL,0,1,300,78.6885
1298,Ni,5,0,0,Wet impregnation,900,12,850,2.5,42.85714286,¦Á-Al2O3(Alpha),1,0,0,800,50,50,NULL,0,1,360,78.3607
1299,Ni,5,0,0,Wet impregnation,900,12,850,2.5,42.85714286,¦Á-Al2O3(Alpha),1,0,0,800,50,50,NULL,0,1,420,78.1148
1300,Ni,5,0,0,Wet impregnation,900,12,850,2.5,42.85714286,¦Á-Al2O3(Alpha),1,0,0,800,50,50,NULL,0,1,480,77.7869
1301,Ni,5,0,0,Wet impregnation,900,12,850,2.5,42.85714286,¦Á-Al2O3(Alpha),1,0,0,800,50,50,NULL,0,1,540,77.2951
1302,Ni,5,0,0,Wet impregnation,900,12,850,2.5,42.85714286,¦Á-Al2O3(Alpha),1,0,0,800,50,50,NULL,0,1,600,76.9672
1303,Ni,5,0,0,Wet impregnation,900,12,850,2.5,42.85714286,¦Á-Al2O3(Alpha),1,0,0,800,50,50,NULL,0,1,660,76.5574
1304,Ni,5,0,0,Wet impregnation,900,12,850,2.5,42.85714286,¦Á-Al2O3(Alpha),1,0,0,800,50,50,NULL,0,1,720,76.2295
1305,Ni,5,0,0,Wet impregnation,900,12,850,2.5,42.85714286,¦Á-Al2O3(Alpha),1,0,0,800,50,50,NULL,0,1,780,75.8197
1306,Ni,5,0,0,Wet impregnation,900,12,850,2.5,42.85714286,¦Á-Al2O3(Alpha),1,0,0,800,50,50,NULL,0,1,840,75.7377
1307,Ni,5,0,0,Wet impregnation,900,12,850,2.5,42.85714286,¦Á-Al2O3(Alpha),1,0,0,800,50,50,NULL,0,1,900,75.5738
1308,Ni,5,0,0,Wet impregnation,900,12,850,2.5,42.85714286,¦Á-Al2O3(Alpha),1,0,0,800,50,50,NULL,0,1,960,75.3279
1309,Ni,5,0,0,Wet impregnation,900,12,850,2.5,42.85714286,¦Á-Al2O3(Alpha),1,0,0,800,50,50,NULL,0,1,1020,75.1639
1310,Ni,5,0,0,Wet impregnation,900,12,850,2.5,42.85714286,¦Á-Al2O3(Alpha),1,0,0,800,50,50,NULL,0,1,1080,74.1803
1311,Ni,5,0,0,Wet impregnation,900,12,850,2.5,42.85714286,¦Á-Al2O3(Alpha),1,0,0,800,50,50,NULL,0,1,1140,73.6885
1312,Ni,5,0,0,Wet impregnation,900,12,850,2.5,42.85714286,¦Á-Al2O3(Alpha),1,0,0,800,50,50,NULL,0,1,1200,72.9508
1313,Ni,3,0,0,Wet impregnation,500,2,700,2,100,Al2O3(Gamma),1,0,0,500,45.45454545,45.45454545,reac N2 %vol,9.090909091,22.72727273,60,12.479
1314,Ni,3,0,0,Wet impregnation,600,2,700,2,100,Al2O3(Gamma),1,0,0,500,45.45454545,45.45454545,reac N2 %vol,9.090909091,22.72727273,60,13.5187
1315,Ni,3,0,0,Wet impregnation,700,2,700,2,100,Al2O3(Gamma),1,0,0,500,45.45454545,45.45454545,reac N2 %vol,9.090909091,22.72727273,60,13.0457
1316,Ni,3,0,0,Wet impregnation,800,2,700,2,100,Al2O3(Gamma),1,0,0,500,45.45454545,45.45454545,reac N2 %vol,9.090909091,22.72727273,60,12.5738
1317,Ni,3,0,0,Wet impregnation,900,2,700,2,100,Al2O3(Gamma),1,0,0,500,45.45454545,45.45454545,reac N2 %vol,9.090909091,22.72727273,60,13.6134
1318,Ni,3,0,0,Wet impregnation,500,2,700,2,100,Al2O3(Gamma),1,0,0,600,45.45454545,45.45454545,reac N2 %vol,9.090909091,22.72727273,60,31.7637
1319,Ni,3,0,0,Wet impregnation,600,2,700,2,100,Al2O3(Gamma),1,0,0,600,45.45454545,45.45454545,reac N2 %vol,9.090909091,22.72727273,60,34.6951
1320,Ni,3,0,0,Wet impregnation,700,2,700,2,100,Al2O3(Gamma),1,0,0,600,45.45454545,45.45454545,reac N2 %vol,9.090909091,22.72727273,60,33.0887
1321,Ni,3,0,0,Wet impregnation,800,2,700,2,100,Al2O3(Gamma),1,0,0,600,45.45454545,45.45454545,reac N2 %vol,9.090909091,22.72727273,60,31.8595
1322,Ni,3,0,0,Wet impregnation,900,2,700,2,100,Al2O3(Gamma),1,0,0,600,45.45454545,45.45454545,reac N2 %vol,9.090909091,22.72727273,60,32.521
1323,Ni,3,0,0,Wet impregnation,500,2,700,2,100,Al2O3(Gamma),1,0,0,700,45.45454545,45.45454545,reac N2 %vol,9.090909091,22.72727273,60,62.0168
1324,Ni,3,0,0,Wet impregnation,600,2,700,2,100,Al2O3(Gamma),1,0,0,700,45.45454545,45.45454545,reac N2 %vol,9.090909091,22.72727273,60,65.3254
1325,Ni,3,0,0,Wet impregnation,700,2,700,2,100,Al2O3(Gamma),1,0,0,700,45.45454545,45.45454545,reac N2 %vol,9.090909091,22.72727273,60,62.9627
1326,Ni,3,0,0,Wet impregnation,800,2,700,2,100,Al2O3(Gamma),1,0,0,700,45.45454545,45.45454545,reac N2 %vol,9.090909091,22.72727273,60,64.0023
1327,Ni,3,0,0,Wet impregnation,900,2,700,2,100,Al2O3(Gamma),1,0,0,700,45.45454545,45.45454545,reac N2 %vol,9.090909091,22.72727273,60,66.9328
1328,Ni,3,0,0,Wet impregnation,500,2,700,2,100,Al2O3(Gamma),1,0,0,800,45.45454545,45.45454545,reac N2 %vol,9.090909091,22.72727273,60,79.4118
1329,Ni,3,0,0,Wet impregnation,600,2,700,2,100,Al2O3(Gamma),1,0,0,800,45.45454545,45.45454545,reac N2 %vol,9.090909091,22.72727273,60,77.8044
1330,Ni,3,0,0,Wet impregnation,700,2,700,2,100,Al2O3(Gamma),1,0,0,800,45.45454545,45.45454545,reac N2 %vol,9.090909091,22.72727273,60,78.845
1331,Ni,3,0,0,Wet impregnation,800,2,700,2,100,Al2O3(Gamma),1,0,0,800,45.45454545,45.45454545,reac N2 %vol,9.090909091,22.72727273,60,80.2628
1332,Ni,3,0,0,Wet impregnation,900,2,700,2,100,Al2O3(Gamma),1,0,0,800,45.45454545,45.45454545,reac N2 %vol,9.090909091,22.72727273,60,86.5966
1333,Ni,3,0,0,Wet impregnation,900,2,700,2,100,Al2O3(Gamma),1,0,0,700,45.45454545,45.45454545,reac N2 %vol,9.090909091,22.72727273,30,73.7
1334,Ni,3,0,0,Wet impregnation,600,2,700,2,100,Al2O3(Gamma),1,0,0,700,45.45454545,45.45454545,reac N2 %vol,9.090909091,22.72727273,30,70.3
1335,Ni,3,0,0,Wet impregnation,900,2,700,2,100,Al2O3(Gamma),1,0,0,500,45.45454545,45.45454545,reac N2 %vol,9.090909091,22.72727273,30,13.8
1336,Ni,3,0,0,Wet impregnation,600,2,700,2,100,Al2O3(Gamma),1,0,0,500,45.45454545,45.45454545,reac N2 %vol,9.090909091,22.72727273,30,10.8
1337,Ni,3,0,0,Wet impregnation,900,2,700,2,100,Al2O3(Gamma),1,0,0,700,45.45454545,45.45454545,reac N2 %vol,9.090909091,22.72727273,540,73
1338,Ni,3,0,0,Wet impregnation,600,2,700,2,100,Al2O3(Gamma),1,0,0,700,45.45454545,45.45454545,reac N2 %vol,9.090909091,22.72727273,540,68
1339,Ni,3,0,0,Wet impregnation,900,2,700,2,100,Al2O3(Gamma),1,0,0,500,45.45454545,45.45454545,reac N2 %vol,9.090909091,22.72727273,540,11.2
1340,Ni,3,0,0,Wet impregnation,600,2,700,2,100,Al2O3(Gamma),1,0,0,500,45.45454545,45.45454545,reac N2 %vol,9.090909091,22.72727273,540,9.3
1341,Ni,3,0,0,Wet impregnation,900,2,0,0,0,Al2O3(Gamma),1,0,0,500,45.45454545,45.45454545,reac N2 %vol,9.090909091,22.72727273,60,0
1342,Ni,3,0,0,Wet impregnation,900,2,0,0,0,Al2O3(Gamma),1,0,0,600,45.45454545,45.45454545,reac N2 %vol,9.090909091,22.72727273,60,0
1343,Ni,3,0,0,Wet impregnation,900,2,0,0,0,Al2O3(Gamma),1,0,0,700,45.45454545,45.45454545,reac N2 %vol,9.090909091,22.72727273,60,29.2208
1344,Ni,3,0,0,Wet impregnation,900,2,0,0,0,Al2O3(Gamma),1,0,0,800,45.45454545,45.45454545,reac N2 %vol,9.090909091,22.72727273,60,53.3766
1345,Ni,3,0,0,Wet impregnation,900,2,500,2,100,Al2O3(Gamma),1,0,0,500,45.45454545,45.45454545,reac N2 %vol,9.090909091,22.72727273,60,0
1346,Ni,3,0,0,Wet impregnation,900,2,500,2,100,Al2O3(Gamma),1,0,0,600,45.45454545,45.45454545,reac N2 %vol,9.090909091,22.72727273,60,0
1347,Ni,3,0,0,Wet impregnation,900,2,500,2,100,Al2O3(Gamma),1,0,0,700,45.45454545,45.45454545,reac N2 %vol,9.090909091,22.72727273,60,35.4545
1348,Ni,3,0,0,Wet impregnation,900,2,500,2,100,Al2O3(Gamma),1,0,0,800,45.45454545,45.45454545,reac N2 %vol,9.090909091,22.72727273,60,59.2208
1349,Ni,3,0,0,Wet impregnation,900,2,600,2,100,Al2O3(Gamma),1,0,0,500,45.45454545,45.45454545,reac N2 %vol,9.090909091,22.72727273,60,0
1350,Ni,3,0,0,Wet impregnation,900,2,600,2,100,Al2O3(Gamma),1,0,0,600,45.45454545,45.45454545,reac N2 %vol,9.090909091,22.72727273,60,0
1351,Ni,3,0,0,Wet impregnation,900,2,600,2,100,Al2O3(Gamma),1,0,0,700,45.45454545,45.45454545,reac N2 %vol,9.090909091,22.72727273,60,61.5584
1352,Ni,3,0,0,Wet impregnation,900,2,600,2,100,Al2O3(Gamma),1,0,0,800,45.45454545,45.45454545,reac N2 %vol,9.090909091,22.72727273,60,79.0909
1353,Ni,3,0,0,Wet impregnation,900,2,700,2,100,Al2O3(Gamma),1,0,0,500,45.45454545,45.45454545,reac N2 %vol,9.090909091,22.72727273,60,15.974
1354,Ni,3,0,0,Wet impregnation,900,2,700,2,100,Al2O3(Gamma),1,0,0,600,45.45454545,45.45454545,reac N2 %vol,9.090909091,22.72727273,60,32.3377
1355,Ni,3,0,0,Wet impregnation,900,2,700,2,100,Al2O3(Gamma),1,0,0,700,45.45454545,45.45454545,reac N2 %vol,9.090909091,22.72727273,60,67.7922
1356,Ni,3,0,0,Wet impregnation,900,2,700,2,100,Al2O3(Gamma),1,0,0,800,45.45454545,45.45454545,reac N2 %vol,9.090909091,22.72727273,60,86.4935
1357,Ni,3,0,0,Wet impregnation,900,2,800,2,100,Al2O3(Gamma),1,0,0,500,45.45454545,45.45454545,reac N2 %vol,9.090909091,22.72727273,60,12.4675
1358,Ni,3,0,0,Wet impregnation,900,2,800,2,100,Al2O3(Gamma),1,0,0,600,45.45454545,45.45454545,reac N2 %vol,9.090909091,22.72727273,60,31.5584
1359,Ni,3,0,0,Wet impregnation,900,2,800,2,100,Al2O3(Gamma),1,0,0,700,45.45454545,45.45454545,reac N2 %vol,9.090909091,22.72727273,60,67.013
1360,Ni,3,0,0,Wet impregnation,900,2,800,2,100,Al2O3(Gamma),1,0,0,800,45.45454545,45.45454545,reac N2 %vol,9.090909091,22.72727273,60,87.6623
1361,Ni,10,0,0,Incipient to wetness impregnation,600,2,700,2,97,Al2O3(Gamma),1,0,0,400,20,20,reac He %vol,60,2,60,1.80477
1362,Ni,10,0,0,Incipient to wetness impregnation,600,2,700,2,97,Al2O3(Gamma),1,0,0,500,20,20,reac He %vol,60,2,60,10.4088
1363,Ni,10,0,0,Incipient to wetness impregnation,600,2,700,2,97,Al2O3(Gamma),1,0,0,550,20,20,reac He %vol,60,2,60,18.5018
1364,Ni,10,0,0,Incipient to wetness impregnation,600,2,700,2,97,Al2O3(Gamma),1,0,0,600,20,20,reac He %vol,60,2,60,26.4141
1365,Ni,10,0,0,Incipient to wetness impregnation,600,2,700,2,97,Al2O3(Gamma),1,0,0,650,20,20,reac He %vol,60,2,60,39.3799
1366,Ni,10,0,0,Incipient to wetness impregnation,600,2,700,2,97,Al2O3(Gamma),1,0,0,700,20,20,reac He %vol,60,2,60,60.108
1367,Ni,10,Pt,0.4,Incipient to wetness impregnation,600,2,700,2,97,Al2O3(Gamma),1,0,0,400,20,20,reac He %vol,60,2,60,2.52708
1368,Ni,10,Pt,0.4,Incipient to wetness impregnation,600,2,700,2,97,Al2O3(Gamma),1,0,0,500,20,20,reac He %vol,60,2,60,11.4921
1369,Ni,10,Pt,0.4,Incipient to wetness impregnation,600,2,700,2,97,Al2O3(Gamma),1,0,0,550,20,20,reac He %vol,60,2,60,18.321
1370,Ni,10,Pt,0.4,Incipient to wetness impregnation,600,2,700,2,97,Al2O3(Gamma),1,0,0,600,20,20,reac He %vol,60,2,60,25.8725
1371,Ni,10,Pt,0.4,Incipient to wetness impregnation,600,2,700,2,97,Al2O3(Gamma),1,0,0,650,20,20,reac He %vol,60,2,60,41.3655
1372,Ni,10,Pt,0.4,Incipient to wetness impregnation,600,2,700,2,97,Al2O3(Gamma),1,0,0,700,20,20,reac He %vol,60,2,60,60.108
1373,Ni,10,Pt,4,Incipient to wetness impregnation,600,2,700,2,97,Al2O3(Gamma),1,0,0,400,20,20,reac He %vol,60,2,60,3.4296
1374,Ni,10,Pt,4,Incipient to wetness impregnation,600,2,700,2,97,Al2O3(Gamma),1,0,0,500,20,20,reac He %vol,60,2,60,12.2141
1375,Ni,10,Pt,4,Incipient to wetness impregnation,600,2,700,2,97,Al2O3(Gamma),1,0,0,550,20,20,reac He %vol,60,2,60,19.9458
1376,Ni,10,Pt,4,Incipient to wetness impregnation,600,2,700,2,97,Al2O3(Gamma),1,0,0,600,20,20,reac He %vol,60,2,60,27.3163
1377,Ni,10,Pt,4,Incipient to wetness impregnation,600,2,700,2,97,Al2O3(Gamma),1,0,0,650,20,20,reac He %vol,60,2,60,47.6834
1378,Ni,10,Pt,4,Incipient to wetness impregnation,600,2,700,2,97,Al2O3(Gamma),1,0,0,700,20,20,reac He %vol,60,2,60,68.7723
1379,Pt,4,0,0,Incipient to wetness impregnation,600,2,700,2,97,Al2O3(Gamma),1,0,0,400,20,20,reac He %vol,60,2,60,1.80505
1380,Pt,4,0,0,Incipient to wetness impregnation,600,2,700,2,97,Al2O3(Gamma),1,0,0,500,20,20,reac He %vol,60,2,60,7.88198
1381,Pt,4,0,0,Incipient to wetness impregnation,600,2,700,2,97,Al2O3(Gamma),1,0,0,550,20,20,reac He %vol,60,2,60,15.4329
1382,Pt,4,0,0,Incipient to wetness impregnation,600,2,700,2,97,Al2O3(Gamma),1,0,0,600,20,20,reac He %vol,60,2,60,23.3452
1383,Pt,4,0,0,Incipient to wetness impregnation,600,2,700,2,97,Al2O3(Gamma),1,0,0,650,20,20,reac He %vol,60,2,60,41.5462
1384,Pt,4,0,0,Incipient to wetness impregnation,600,2,700,2,97,Al2O3(Gamma),1,0,0,700,20,20,reac He %vol,60,2,60,65.5232
1385,Pt,2,0,0,Incipient to wetness impregnation,600,2,700,2,97,Al2O3(Gamma),1,0,0,400,20,20,reac He %vol,60,2,60,1.08303
1386,Pt,2,0,0,Incipient to wetness impregnation,600,2,700,2,97,Al2O3(Gamma),1,0,0,500,20,20,reac He %vol,60,2,60,6.61844
1387,Pt,2,0,0,Incipient to wetness impregnation,600,2,700,2,97,Al2O3(Gamma),1,0,0,550,20,20,reac He %vol,60,2,60,11.8231
1388,Pt,2,0,0,Incipient to wetness impregnation,600,2,700,2,97,Al2O3(Gamma),1,0,0,600,20,20,reac He %vol,60,2,60,17.7495
1389,Pt,2,0,0,Incipient to wetness impregnation,600,2,700,2,97,Al2O3(Gamma),1,0,0,650,20,20,reac He %vol,60,2,60,25.3007
1390,Pt,2,0,0,Incipient to wetness impregnation,600,2,700,2,97,Al2O3(Gamma),1,0,0,700,20,20,reac He %vol,60,2,60,44.5848
1391,Ni,10,0,0,Incipient to wetness impregnation,700,2,700,2,97,Al2O3(Gamma),1,0,0,600,20,20,reac He %vol,60,2,60,26
1392,Ni,10,0,0,Incipient to wetness impregnation,700,2,700,2,97,Al2O3(Gamma),1,0,0,700,20,20,reac He %vol,60,2,60,60
1393,Ni,10,Pt,0.4,Incipient to wetness impregnation,700,2,700,2,97,Al2O3(Gamma),1,0,0,600,20,20,reac He %vol,60,2,60,23
1394,Ni,10,Pt,0.4,Incipient to wetness impregnation,700,2,700,2,97,Al2O3(Gamma),1,0,0,700,20,20,reac He %vol,60,2,60,60
1395,Pt,4,0,0,Incipient to wetness impregnation,700,2,700,2,97,Al2O3(Gamma),1,0,0,600,20,20,reac He %vol,60,2,60,26
1396,Pt,4,0,0,Incipient to wetness impregnation,700,2,700,2,97,Al2O3(Gamma),1,0,0,700,20,20,reac He %vol,60,2,60,65
1397,Ni,7,0,0,Incipient to wetness impregnation,600,5,600,2,33.33333333,CeO2,0.258,Mesoporous nanocrystalline ZrO2,0.742,600,50,50,NULL,0,4,60,39.5489
1398,Ni,7,0,0,Incipient to wetness impregnation,600,5,600,2,33.33333333,CeO2,0.258,Mesoporous nanocrystalline ZrO2,0.742,650,50,50,NULL,0,4,60,53.5915
1399,Ni,7,0,0,Incipient to wetness impregnation,600,5,600,2,33.33333333,CeO2,0.258,Mesoporous nanocrystalline ZrO2,0.742,700,50,50,NULL,0,4,60,67.0723
1400,Ni,7,0,0,Incipient to wetness impregnation,600,5,600,2,33.33333333,CeO2,0.258,Mesoporous nanocrystalline ZrO2,0.742,750,50,50,NULL,0,4,60,75.9191
1401,Ni,7,0,0,Incipient to wetness impregnation,600,5,600,2,33.33333333,CeO2,0.258,Mesoporous nanocrystalline ZrO2,0.742,800,50,50,NULL,0,4,60,84.4851
1402,Ni,7,0,0,Incipient to wetness impregnation,600,5,600,2,33.33333333,CeO2,0.374,Mesoporous nanocrystalline ZrO2,0.626,600,50,50,NULL,0,4,60,38.9872
1403,Ni,7,0,0,Incipient to wetness impregnation,600,5,600,2,33.33333333,CeO2,0.374,Mesoporous nanocrystalline ZrO2,0.626,650,50,50,NULL,0,4,60,53.4511
1404,Ni,7,0,0,Incipient to wetness impregnation,600,5,600,2,33.33333333,CeO2,0.374,Mesoporous nanocrystalline ZrO2,0.626,700,50,50,NULL,0,4,60,68.617
1405,Ni,7,0,0,Incipient to wetness impregnation,600,5,600,2,33.33333333,CeO2,0.374,Mesoporous nanocrystalline ZrO2,0.626,750,50,50,NULL,0,4,60,78.3064
1406,Ni,7,0,0,Incipient to wetness impregnation,600,5,600,2,33.33333333,CeO2,0.374,Mesoporous nanocrystalline ZrO2,0.626,800,50,50,NULL,0,4,60,86.7319
1407,Ni,7,0,0,Incipient to wetness impregnation,600,5,600,2,33.33333333,CeO2,0.482,Mesoporous nanocrystalline ZrO2,0.518,600,50,50,NULL,0,4,60,42.217
1408,Ni,7,0,0,Incipient to wetness impregnation,600,5,600,2,33.33333333,CeO2,0.482,Mesoporous nanocrystalline ZrO2,0.518,650,50,50,NULL,0,4,60,57.9447
1409,Ni,7,0,0,Incipient to wetness impregnation,600,5,600,2,33.33333333,CeO2,0.482,Mesoporous nanocrystalline ZrO2,0.518,700,50,50,NULL,0,4,60,71.566
1410,Ni,7,0,0,Incipient to wetness impregnation,600,5,600,2,33.33333333,CeO2,0.482,Mesoporous nanocrystalline ZrO2,0.518,750,50,50,NULL,0,4,60,82.5191
1411,Ni,7,0,0,Incipient to wetness impregnation,600,5,600,2,33.33333333,CeO2,0.482,Mesoporous nanocrystalline ZrO2,0.518,800,50,50,NULL,0,4,60,90.1021
1412,Ni,7,0,0,Incipient to wetness impregnation,600,5,600,2,33.33333333,CeO2,0.583,Mesoporous nanocrystalline ZrO2,0.417,600,50,50,NULL,0,4,60,44.183
1413,Ni,7,0,0,Incipient to wetness impregnation,600,5,600,2,33.33333333,CeO2,0.583,Mesoporous nanocrystalline ZrO2,0.417,650,50,50,NULL,0,4,60,61.1745
1414,Ni,7,0,0,Incipient to wetness impregnation,600,5,600,2,33.33333333,CeO2,0.583,Mesoporous nanocrystalline ZrO2,0.417,700,50,50,NULL,0,4,60,75.3574
1415,Ni,7,0,0,Incipient to wetness impregnation,600,5,600,2,33.33333333,CeO2,0.583,Mesoporous nanocrystalline ZrO2,0.417,750,50,50,NULL,0,4,60,86.4511
1416,Ni,7,0,0,Incipient to wetness impregnation,600,5,600,2,33.33333333,CeO2,0.583,Mesoporous nanocrystalline ZrO2,0.417,800,50,50,NULL,0,4,60,94.034
1417,Ni,7,0,0,Incipient to wetness impregnation,600,5,600,2,33.33333333,CeO2,0.677,Mesoporous nanocrystalline ZrO2,0.323,600,50,50,NULL,0,4,60,42.0766
1418,Ni,7,0,0,Incipient to wetness impregnation,600,5,600,2,33.33333333,CeO2,0.677,Mesoporous nanocrystalline ZrO2,0.323,650,50,50,NULL,0,4,60,58.5064
1419,Ni,7,0,0,Incipient to wetness impregnation,600,5,600,2,33.33333333,CeO2,0.677,Mesoporous nanocrystalline ZrO2,0.323,700,50,50,NULL,0,4,60,72.8298
1420,Ni,7,0,0,Incipient to wetness impregnation,600,5,600,2,33.33333333,CeO2,0.677,Mesoporous nanocrystalline ZrO2,0.323,750,50,50,NULL,0,4,60,84.766
1421,Ni,7,0,0,Incipient to wetness impregnation,600,5,600,2,33.33333333,CeO2,0.677,Mesoporous nanocrystalline ZrO2,0.323,800,50,50,NULL,0,4,60,92.7702
1422,Ni,7,0,0,Incipient to wetness impregnation,600,5,600,2,33.33333333,CeO2,0.765,Mesoporous nanocrystalline ZrO2,0.235,600,50,50,NULL,0,4,60,36.1787
1423,Ni,7,0,0,Incipient to wetness impregnation,600,5,600,2,33.33333333,CeO2,0.765,Mesoporous nanocrystalline ZrO2,0.235,650,50,50,NULL,0,4,60,50.5021
1424,Ni,7,0,0,Incipient to wetness impregnation,600,5,600,2,33.33333333,CeO2,0.765,Mesoporous nanocrystalline ZrO2,0.235,700,50,50,NULL,0,4,60,64.2638
1425,Ni,7,0,0,Incipient to wetness impregnation,600,5,600,2,33.33333333,CeO2,0.765,Mesoporous nanocrystalline ZrO2,0.235,750,50,50,NULL,0,4,60,77.4638
1426,Ni,7,0,0,Incipient to wetness impregnation,600,5,600,2,33.33333333,CeO2,0.765,Mesoporous nanocrystalline ZrO2,0.235,800,50,50,NULL,0,4,60,86.7319
1427,Ni,7,0,0,Incipient to wetness impregnation,600,5,600,2,33.33333333,CeO2,0.258,Mesoporous nanocrystalline ZrO2,0.742,750,50,50,NULL,0,4,60,76.13
1428,Ni,7,0,0,Incipient to wetness impregnation,600,5,600,2,33.33333333,CeO2,0.258,Mesoporous nanocrystalline ZrO2,0.742,750,50,50,NULL,0,2,60,47.31
1429,Ni,7,0,0,Incipient to wetness impregnation,600,5,600,2,33.33333333,CeO2,0.258,Mesoporous nanocrystalline ZrO2,0.742,750,50,50,NULL,0,1.333333333,60,37.65
1430,Ni,7,0,0,Incipient to wetness impregnation,600,5,600,2,33.33333333,CeO2,0.258,Mesoporous nanocrystalline ZrO2,0.742,750,50,50,NULL,0,0.99009901,60,32.02
1431,Ni,7,0,0,Incipient to wetness impregnation,600,5,600,2,33.33333333,CeO2,0.374,Mesoporous nanocrystalline ZrO2,0.626,750,50,50,NULL,0,4,60,78.51
1432,Ni,7,0,0,Incipient to wetness impregnation,600,5,600,2,33.33333333,CeO2,0.374,Mesoporous nanocrystalline ZrO2,0.626,750,50,50,NULL,0,2,60,49
1433,Ni,7,0,0,Incipient to wetness impregnation,600,5,600,2,33.33333333,CeO2,0.374,Mesoporous nanocrystalline ZrO2,0.626,750,50,50,NULL,0,1.333333333,60,39.07
1434,Ni,7,0,0,Incipient to wetness impregnation,600,5,600,2,33.33333333,CeO2,0.374,Mesoporous nanocrystalline ZrO2,0.626,750,50,50,NULL,0,0.99009901,60,32.95
1435,Ni,7,0,0,Incipient to wetness impregnation,600,5,600,2,33.33333333,CeO2,0.482,Mesoporous nanocrystalline ZrO2,0.518,750,50,50,NULL,0,4,60,82.7
1436,Ni,7,0,0,Incipient to wetness impregnation,600,5,600,2,33.33333333,CeO2,0.482,Mesoporous nanocrystalline ZrO2,0.518,750,50,50,NULL,0,2,60,61.97
1437,Ni,7,0,0,Incipient to wetness impregnation,600,5,600,2,33.33333333,CeO2,0.482,Mesoporous nanocrystalline ZrO2,0.518,750,50,50,NULL,0,1.333333333,60,52.27
1438,Ni,7,0,0,Incipient to wetness impregnation,600,5,600,2,33.33333333,CeO2,0.482,Mesoporous nanocrystalline ZrO2,0.518,750,50,50,NULL,0,0.99009901,60,45.3
1439,Ni,7,0,0,Incipient to wetness impregnation,600,5,600,2,33.33333333,CeO2,0.583,Mesoporous nanocrystalline ZrO2,0.417,750,50,50,NULL,0,4,60,86.67
1440,Ni,7,0,0,Incipient to wetness impregnation,600,5,600,2,33.33333333,CeO2,0.583,Mesoporous nanocrystalline ZrO2,0.417,750,50,50,NULL,0,2,60,69.09
1441,Ni,7,0,0,Incipient to wetness impregnation,600,5,600,2,33.33333333,CeO2,0.583,Mesoporous nanocrystalline ZrO2,0.417,750,50,50,NULL,0,1.333333333,60,57.74
1442,Ni,7,0,0,Incipient to wetness impregnation,600,5,600,2,33.33333333,CeO2,0.583,Mesoporous nanocrystalline ZrO2,0.417,750,50,50,NULL,0,0.99009901,60,49.43
1443,Ni,7,0,0,Incipient to wetness impregnation,600,5,600,2,33.33333333,CeO2,0.677,Mesoporous nanocrystalline ZrO2,0.323,750,50,50,NULL,0,4,60,85
1444,Ni,7,0,0,Incipient to wetness impregnation,600,5,600,2,33.33333333,CeO2,0.677,Mesoporous nanocrystalline ZrO2,0.323,750,50,50,NULL,0,2,60,65.13
1445,Ni,7,0,0,Incipient to wetness impregnation,600,5,600,2,33.33333333,CeO2,0.677,Mesoporous nanocrystalline ZrO2,0.323,750,50,50,NULL,0,1.333333333,60,55.58
1446,Ni,7,0,0,Incipient to wetness impregnation,600,5,600,2,33.33333333,CeO2,0.677,Mesoporous nanocrystalline ZrO2,0.323,750,50,50,NULL,0,0.99009901,60,48.78
1447,Ni,7,0,0,Incipient to wetness impregnation,600,5,600,2,33.33333333,CeO2,0.765,Mesoporous nanocrystalline ZrO2,0.235,750,50,50,NULL,0,4,60,77.56
1448,Ni,7,0,0,Incipient to wetness impregnation,600,5,600,2,33.33333333,CeO2,0.765,Mesoporous nanocrystalline ZrO2,0.235,750,50,50,NULL,0,2,60,51.57
1449,Ni,7,0,0,Incipient to wetness impregnation,600,5,600,2,33.33333333,CeO2,0.765,Mesoporous nanocrystalline ZrO2,0.235,750,50,50,NULL,0,1.333333333,60,41.85
1450,Ni,7,0,0,Incipient to wetness impregnation,600,5,600,2,33.33333333,CeO2,0.765,Mesoporous nanocrystalline ZrO2,0.235,750,50,50,NULL,0,0.99009901,60,35.64
1451,Ni,3,0,0,Incipient to wetness impregnation,600,5,600,2,33.33333333,CeO2,0.583,Mesoporous nanocrystalline ZrO2,0.417,600,50,50,NULL,0,4,60,40.49
1452,Ni,3,0,0,Incipient to wetness impregnation,600,5,600,2,33.33333333,CeO2,0.583,Mesoporous nanocrystalline ZrO2,0.417,650,50,50,NULL,0,4,60,56.0468
1453,Ni,3,0,0,Incipient to wetness impregnation,600,5,600,2,33.33333333,CeO2,0.583,Mesoporous nanocrystalline ZrO2,0.417,700,50,50,NULL,0,4,60,68.0512
1454,Ni,3,0,0,Incipient to wetness impregnation,600,5,600,2,33.33333333,CeO2,0.583,Mesoporous nanocrystalline ZrO2,0.417,750,50,50,NULL,0,4,60,75.0334
1455,Ni,3,0,0,Incipient to wetness impregnation,600,5,600,2,33.33333333,CeO2,0.583,Mesoporous nanocrystalline ZrO2,0.417,800,50,50,NULL,0,4,60,81.0356
1456,Ni,5,0,0,Incipient to wetness impregnation,600,5,600,2,33.33333333,CeO2,0.583,Mesoporous nanocrystalline ZrO2,0.417,600,50,50,NULL,0,4,60,41.5924
1457,Ni,5,0,0,Incipient to wetness impregnation,600,5,600,2,33.33333333,CeO2,0.583,Mesoporous nanocrystalline ZrO2,0.417,650,50,50,NULL,0,4,60,57.3942
1458,Ni,5,0,0,Incipient to wetness impregnation,600,5,600,2,33.33333333,CeO2,0.583,Mesoporous nanocrystalline ZrO2,0.417,700,50,50,NULL,0,4,60,70.6236
1459,Ni,5,0,0,Incipient to wetness impregnation,600,5,600,2,33.33333333,CeO2,0.583,Mesoporous nanocrystalline ZrO2,0.417,750,50,50,NULL,0,4,60,79.3207
1460,Ni,5,0,0,Incipient to wetness impregnation,600,5,600,2,33.33333333,CeO2,0.583,Mesoporous nanocrystalline ZrO2,0.417,800,50,50,NULL,0,4,60,86.5479
1461,Ni,7,0,0,Incipient to wetness impregnation,600,5,600,2,33.33333333,CeO2,0.583,Mesoporous nanocrystalline ZrO2,0.417,600,50,50,NULL,0,4,60,44.1648
1462,Ni,7,0,0,Incipient to wetness impregnation,600,5,600,2,33.33333333,CeO2,0.583,Mesoporous nanocrystalline ZrO2,0.417,650,50,50,NULL,0,4,60,61.1915
1463,Ni,7,0,0,Incipient to wetness impregnation,600,5,600,2,33.33333333,CeO2,0.583,Mesoporous nanocrystalline ZrO2,0.417,700,50,50,NULL,0,4,60,75.2784
1464,Ni,7,0,0,Incipient to wetness impregnation,600,5,600,2,33.33333333,CeO2,0.583,Mesoporous nanocrystalline ZrO2,0.417,750,50,50,NULL,0,4,60,86.5479
1465,Ni,7,0,0,Incipient to wetness impregnation,600,5,600,2,33.33333333,CeO2,0.583,Mesoporous nanocrystalline ZrO2,0.417,800,50,50,NULL,0,4,60,94.1425
1466,Ni,10,0,0,Incipient to wetness impregnation,600,5,600,2,33.33333333,CeO2,0.583,Mesoporous nanocrystalline ZrO2,0.417,600,50,50,NULL,0,4,60,45.8797
1467,Ni,10,0,0,Incipient to wetness impregnation,600,5,600,2,33.33333333,CeO2,0.583,Mesoporous nanocrystalline ZrO2,0.417,650,50,50,NULL,0,4,60,62.539
1468,Ni,10,0,0,Incipient to wetness impregnation,600,5,600,2,33.33333333,CeO2,0.583,Mesoporous nanocrystalline ZrO2,0.417,700,50,50,NULL,0,4,60,77.6058
1469,Ni,10,0,0,Incipient to wetness impregnation,600,5,600,2,33.33333333,CeO2,0.583,Mesoporous nanocrystalline ZrO2,0.417,750,50,50,NULL,0,4,60,86.7929
1470,Ni,10,0,0,Incipient to wetness impregnation,600,5,600,2,33.33333333,CeO2,0.583,Mesoporous nanocrystalline ZrO2,0.417,800,50,50,NULL,0,4,60,92.1826
1471,Ni,15,0,0,Incipient to wetness impregnation,600,5,600,2,33.33333333,CeO2,0.583,Mesoporous nanocrystalline ZrO2,0.417,600,50,50,NULL,0,4,60,42.9399
1472,Ni,15,0,0,Incipient to wetness impregnation,600,5,600,2,33.33333333,CeO2,0.583,Mesoporous nanocrystalline ZrO2,0.417,650,50,50,NULL,0,4,60,58.6192
1473,Ni,15,0,0,Incipient to wetness impregnation,600,5,600,2,33.33333333,CeO2,0.583,Mesoporous nanocrystalline ZrO2,0.417,700,50,50,NULL,0,4,60,73.196
1474,Ni,15,0,0,Incipient to wetness impregnation,600,5,600,2,33.33333333,CeO2,0.583,Mesoporous nanocrystalline ZrO2,0.417,750,50,50,NULL,0,4,60,84.343
1475,Ni,15,0,0,Incipient to wetness impregnation,600,5,600,2,33.33333333,CeO2,0.583,Mesoporous nanocrystalline ZrO2,0.417,800,50,50,NULL,0,4,60,91.3252
1476,Ni,3,0,0,Incipient to wetness impregnation,600,5,600,2,33.33333333,CeO2,0.583,Mesoporous nanocrystalline ZrO2,0.417,750,50,50,NULL,0,4,60,75.06
1477,Ni,3,0,0,Incipient to wetness impregnation,600,5,600,2,33.33333333,CeO2,0.583,Mesoporous nanocrystalline ZrO2,0.417,750,50,50,NULL,0,2,60,39.44
1478,Ni,3,0,0,Incipient to wetness impregnation,600,5,600,2,33.33333333,CeO2,0.583,Mesoporous nanocrystalline ZrO2,0.417,750,50,50,NULL,0,1.333333333,60,30.51
1479,Ni,3,0,0,Incipient to wetness impregnation,600,5,600,2,33.33333333,CeO2,0.583,Mesoporous nanocrystalline ZrO2,0.417,750,50,50,NULL,0,0.99009901,60,24.75
1480,Ni,5,0,0,Incipient to wetness impregnation,600,5,600,2,33.33333333,CeO2,0.583,Mesoporous nanocrystalline ZrO2,0.417,750,50,50,NULL,0,4,60,79.48
1481,Ni,5,0,0,Incipient to wetness impregnation,600,5,600,2,33.33333333,CeO2,0.583,Mesoporous nanocrystalline ZrO2,0.417,750,50,50,NULL,0,2,60,52.45
1482,Ni,5,0,0,Incipient to wetness impregnation,600,5,600,2,33.33333333,CeO2,0.583,Mesoporous nanocrystalline ZrO2,0.417,750,50,50,NULL,0,1.333333333,60,42.87
1483,Ni,5,0,0,Incipient to wetness impregnation,600,5,600,2,33.33333333,CeO2,0.583,Mesoporous nanocrystalline ZrO2,0.417,750,50,50,NULL,0,0.99009901,60,36.58
1484,Ni,7,0,0,Incipient to wetness impregnation,600,5,600,2,33.33333333,CeO2,0.583,Mesoporous nanocrystalline ZrO2,0.417,750,50,50,NULL,0,4,60,86.67
1485,Ni,7,0,0,Incipient to wetness impregnation,600,5,600,2,33.33333333,CeO2,0.583,Mesoporous nanocrystalline ZrO2,0.417,750,50,50,NULL,0,2,60,69.09
1486,Ni,7,0,0,Incipient to wetness impregnation,600,5,600,2,33.33333333,CeO2,0.583,Mesoporous nanocrystalline ZrO2,0.417,750,50,50,NULL,0,1.333333333,60,57.74
1487,Ni,7,0,0,Incipient to wetness impregnation,600,5,600,2,33.33333333,CeO2,0.583,Mesoporous nanocrystalline ZrO2,0.417,750,50,50,NULL,0,0.99009901,60,49.43
1488,Ni,10,0,0,Incipient to wetness impregnation,600,5,600,2,33.33333333,CeO2,0.583,Mesoporous nanocrystalline ZrO2,0.417,750,50,50,NULL,0,4,60,86.9
1489,Ni,10,0,0,Incipient to wetness impregnation,600,5,600,2,33.33333333,CeO2,0.583,Mesoporous nanocrystalline ZrO2,0.417,750,50,50,NULL,0,2,60,67.88
1490,Ni,10,0,0,Incipient to wetness impregnation,600,5,600,2,33.33333333,CeO2,0.583,Mesoporous nanocrystalline ZrO2,0.417,750,50,50,NULL,0,1.333333333,60,56.93
1491,Ni,10,0,0,Incipient to wetness impregnation,600,5,600,2,33.33333333,CeO2,0.583,Mesoporous nanocrystalline ZrO2,0.417,750,50,50,NULL,0,0.99009901,60,50.96
1492,Ni,15,0,0,Incipient to wetness impregnation,600,5,600,2,33.33333333,CeO2,0.583,Mesoporous nanocrystalline ZrO2,0.417,750,50,50,NULL,0,4,60,84.45
1493,Ni,15,0,0,Incipient to wetness impregnation,600,5,600,2,33.33333333,CeO2,0.583,Mesoporous nanocrystalline ZrO2,0.417,750,50,50,NULL,0,2,60,62.67
1494,Ni,15,0,0,Incipient to wetness impregnation,600,5,600,2,33.33333333,CeO2,0.583,Mesoporous nanocrystalline ZrO2,0.417,750,50,50,NULL,0,1.333333333,60,53.21
1495,Ni,15,0,0,Incipient to wetness impregnation,600,5,600,2,33.33333333,CeO2,0.583,Mesoporous nanocrystalline ZrO2,0.417,750,50,50,NULL,0,0.99009901,60,47.2
1496,Ni,10,Zr,5,Co-impregnation,800,5,800,1,50,SiO2,1,0,0,600,50,50,NULL,0,4.166666667,60,38.5
1497,Ni,10,Zr,5,Co-impregnation,800,5,800,1,50,SiO2,1,0,0,650,50,50,NULL,0,4.166666667,60,49.8
1498,Ni,10,Zr,5,Co-impregnation,800,5,800,1,50,SiO2,1,0,0,700,50,50,NULL,0,4.166666667,60,64.4
1499,Ni,10,Zr,5,Co-impregnation,800,5,800,1,50,SiO2,1,0,0,750,50,50,NULL,0,4.166666667,60,77.5
1500,Ni,10,Zr,5,Co-impregnation,800,5,800,1,50,SiO2,1,0,0,800,50,50,NULL,0,4.166666667,60,89.3
1501,Mn,5,Ni,10,Co-impregnation,800,5,800,1,50,SiO2,1,0,0,600,50,50,NULL,0,4.166666667,60,20.2
1502,Mn,5,Ni,10,Co-impregnation,800,5,800,1,50,SiO2,1,0,0,650,50,50,NULL,0,4.166666667,60,30.3
1503,Mn,5,Ni,10,Co-impregnation,800,5,800,1,50,SiO2,1,0,0,700,50,50,NULL,0,4.166666667,60,53
1504,Mn,5,Ni,10,Co-impregnation,800,5,800,1,50,SiO2,1,0,0,750,50,50,NULL,0,4.166666667,60,68
1505,Mn,5,Ni,10,Co-impregnation,800,5,800,1,50,SiO2,1,0,0,800,50,50,NULL,0,4.166666667,60,77.8
1506,Ni,10,Zr,5,Co-impregnation,800,5,800,1,50,SiO2,1,0,0,600,50,50,NULL,0,4.166666667,600,28.6
1507,Ni,10,Zr,5,Co-impregnation,800,5,800,1,50,SiO2,1,0,0,650,50,50,NULL,0,4.166666667,600,44.6
1508,Ni,10,Zr,5,Co-impregnation,800,5,800,1,50,SiO2,1,0,0,700,50,50,NULL,0,4.166666667,600,60.3
1509,Ni,10,Zr,5,Co-impregnation,800,5,800,1,50,SiO2,1,0,0,750,50,50,NULL,0,4.166666667,600,74.6
1510,Ni,10,Zr,5,Co-impregnation,800,5,800,1,50,SiO2,1,0,0,800,50,50,NULL,0,4.166666667,600,87.3
1511,Mn,5,Ni,10,Co-impregnation,800,5,800,1,50,SiO2,1,0,0,600,50,50,NULL,0,4.166666667,600,19.9
1512,Mn,5,Ni,10,Co-impregnation,800,5,800,1,50,SiO2,1,0,0,650,50,50,NULL,0,4.166666667,600,30.7
1513,Mn,5,Ni,10,Co-impregnation,800,5,800,1,50,SiO2,1,0,0,700,50,50,NULL,0,4.166666667,600,52.3
1514,Mn,5,Ni,10,Co-impregnation,800,5,800,1,50,SiO2,1,0,0,750,50,50,NULL,0,4.166666667,600,69.5
1515,Mn,5,Ni,10,Co-impregnation,800,5,800,1,50,SiO2,1,0,0,800,50,50,NULL,0,4.166666667,600,78.1
1516,Ni,10,0,0,Co-precipitation,600,4,700,4,100,Nanocrystalline MgO,1,0,0,600,50,50,NULL,0,4.285714286,30,41.2824
1517,Ni,10,0,0,Co-precipitation,600,4,700,4,100,Nanocrystalline MgO,1,0,0,650,50,50,NULL,0,4.285714286,30,57.5267
1518,Ni,10,0,0,Co-precipitation,600,4,700,4,100,Nanocrystalline MgO,1,0,0,700,50,50,NULL,0,4.285714286,30,72.7939
1519,Ni,10,0,0,Co-precipitation,700,4,700,4,100,Nanocrystalline MgO,1,0,0,600,50,50,NULL,0,4.285714286,30,37.1298
1520,Ni,10,0,0,Co-precipitation,700,4,700,4,100,Nanocrystalline MgO,1,0,0,650,50,50,NULL,0,4.285714286,30,53.4962
1521,Ni,10,0,0,Co-precipitation,700,4,700,4,100,Nanocrystalline MgO,1,0,0,700,50,50,NULL,0,4.285714286,30,70.4733
1522,Ni,10,0,0,Co-precipitation,800,4,700,4,100,Nanocrystalline MgO,1,0,0,600,50,50,NULL,0,4.285714286,30,4.64122
1523,Ni,10,0,0,Co-precipitation,800,4,700,4,100,Nanocrystalline MgO,1,0,0,650,50,50,NULL,0,4.285714286,30,9.28244
1524,Ni,10,0,0,Co-precipitation,800,4,700,4,100,Nanocrystalline MgO,1,0,0,700,50,50,NULL,0,4.285714286,30,15.145
1525,Co,7.5,0,0,Co-precipitation,550,2,800,2,5,CeO2,1,0,0,600,20,20,reac Ar %vol,60,2,60,37.2263
1526,Co,7.5,0,0,Co-precipitation,550,2,800,2,5,CeO2,1,0,0,650,20,20,reac Ar %vol,60,2,60,55.1095
1527,Co,7.5,0,0,Co-precipitation,550,2,800,2,5,CeO2,1,0,0,700,20,20,reac Ar %vol,60,2,60,72.2628
1528,Co,7.5,0,0,Co-precipitation,550,2,800,2,5,CeO2,1,0,0,750,20,20,reac Ar %vol,60,2,60,83.7591
1529,Co,7.5,0,0,Co-precipitation,550,2,800,2,5,CeO2,1,0,0,800,20,20,reac Ar %vol,60,2,60,93.4307
1530,Ni,7.5,0,0,Co-precipitation,550,2,800,2,5,CeO2,1,0,0,600,20,20,reac Ar %vol,60,2,60,33.7591
1531,Ni,7.5,0,0,Co-precipitation,550,2,800,2,5,CeO2,1,0,0,650,20,20,reac Ar %vol,60,2,60,53.1022
1532,Ni,7.5,0,0,Co-precipitation,550,2,800,2,5,CeO2,1,0,0,700,20,20,reac Ar %vol,60,2,60,71.1679
1533,Ni,7.5,0,0,Co-precipitation,550,2,800,2,5,CeO2,1,0,0,750,20,20,reac Ar %vol,60,2,60,84.854
1534,Ni,7.5,0,0,Co-precipitation,550,2,800,2,5,CeO2,1,0,0,800,20,20,reac Ar %vol,60,2,60,91.9708
1535,Co,3.75,Ni,3.75,Co-precipitation,550,2,800,2,5,CeO2,1,0,0,600,20,20,reac Ar %vol,60,2,60,48.7226
1536,Co,3.75,Ni,3.75,Co-precipitation,550,2,800,2,5,CeO2,1,0,0,650,20,20,reac Ar %vol,60,2,60,64.0511
1537,Co,3.75,Ni,3.75,Co-precipitation,550,2,800,2,5,CeO2,1,0,0,700,20,20,reac Ar %vol,60,2,60,79.0146
1538,Co,3.75,Ni,3.75,Co-precipitation,550,2,800,2,5,CeO2,1,0,0,750,20,20,reac Ar %vol,60,2,60,89.2336
1539,Co,3.75,Ni,3.75,Co-precipitation,550,2,800,2,5,CeO2,1,0,0,800,20,20,reac Ar %vol,60,2,60,96.7153
1540,Co,7.5,0,0,Co-precipitation,550,2,800,2,5,CeO2,1,0,0,750,20,20,reac Ar %vol,60,2,120,83.4297
