Repository: wudilql/FMGTransformer

# FMGTransformer
The code modification is based on our submitted paper (A Fusion-Guided FMGTransformer Network for Predicting
Methanol Yield in Catalytic CO2 Hydrogenation), which aims to use deep learning algorithms to capture the nonlinear relationships between various reaction characteristics in order to predict methanol yield.

The data used in this project can be obtained from the paper by Manu Suvarna et al.(M. Suvarna, T. P. Araújo, J. Pérez-Ramírez, A generalized machine learning framework to predict the space-time yield of methanol from
thermocatalytic CO2 hydrogenation, Applied Catalysis B: Environmental 315 (2022) 121530. doi:10.1016/j.apcatb.2022.121530.)

File: CH4.csv (part 6 of 17)
data,catalyst,catalyst content,promote,promote content,preparation method, calcTemperature,calc Time,red Temperature,red Time,red H2,support1,support1_content,support2,support2_content,react Temperature,reac CH4,reac CO2,reac1,reac1_content,GHSV ,Time on stream,CH4 Conversion
1541,Co,7.5,0,0,Co-precipitation,550,2,800,2,5,CeO2,1,0,0,750,20,20,reac Ar %vol,60,2,480,83.815
1542,Co,7.5,0,0,Co-precipitation,550,2,800,2,5,CeO2,1,0,0,750,20,20,reac Ar %vol,60,2,540,83.6224
1543,Co,7.5,0,0,Co-precipitation,550,2,800,2,5,CeO2,1,0,0,750,20,20,reac Ar %vol,60,2,582.4278,83.815
1544,Co,7.5,0,0,Co-precipitation,550,2,800,2,5,CeO2,1,0,0,750,20,20,reac Ar %vol,60,2,628.206,83.4297
1545,Co,7.5,0,0,Co-precipitation,550,2,800,2,5,CeO2,1,0,0,750,20,20,reac Ar %vol,60,2,701.964,83.815
1546,Co,7.5,0,0,Co-precipitation,550,2,800,2,5,CeO2,1,0,0,750,20,20,reac Ar %vol,60,2,757.92,83.237
1547,Co,7.5,0,0,Co-precipitation,550,2,800,2,5,CeO2,1,0,0,750,20,20,reac Ar %vol,60,2,839.304,83.6224
1548,Co,7.5,0,0,Co-precipitation,550,2,800,2,5,CeO2,1,0,0,750,20,20,reac Ar %vol,60,2,900.348,84.2004
1549,Co,7.5,0,0,Co-precipitation,550,2,800,2,5,CeO2,1,0,0,750,20,20,reac Ar %vol,60,2,989.364,84.0077
1550,Co,7.5,0,0,Co-precipitation,550,2,800,2,5,CeO2,1,0,0,750,20,20,reac Ar %vol,60,2,1047.864,84.0077
1551,Co,7.5,0,0,Co-precipitation,550,2,800,2,5,CeO2,1,0,0,750,20,20,reac Ar %vol,60,2,1108.902,83.815
1552,Co,7.5,0,0,Co-precipitation,550,2,800,2,5,CeO2,1,0,0,750,20,20,reac Ar %vol,60,2,1180.116,84.2004
1553,Ni,7.5,0,0,Co-precipitation,550,2,800,2,5,CeO2,1,0,0,750,20,20,reac Ar %vol,60,2,120,84.9711
1554,Ni,7.5,0,0,Co-precipitation,550,2,800,2,5,CeO2,1,0,0,750,20,20,reac Ar %vol,60,2,480,81.5029
1555,Ni,7.5,0,0,Co-precipitation,550,2,800,2,5,CeO2,1,0,0,750,20,20,reac Ar %vol,60,2,540,80.9249
1556,Ni,7.5,0,0,Co-precipitation,550,2,800,2,5,CeO2,1,0,0,750,20,20,reac Ar %vol,60,2,615.492,80.7322
1557,Ni,7.5,0,0,Co-precipitation,550,2,800,2,5,CeO2,1,0,0,750,20,20,reac Ar %vol,60,2,661.272,80.5395
1558,Ni,7.5,0,0,Co-precipitation,550,2,800,2,5,CeO2,1,0,0,750,20,20,reac Ar %vol,60,2,742.656,80.5395
1559,Ni,7.5,0,0,Co-precipitation,550,2,800,2,5,CeO2,1,0,0,750,20,20,reac Ar %vol,60,2,803.7,80.3468
1560,Ni,7.5,0,0,Co-precipitation,550,2,800,2,5,CeO2,1,0,0,750,20,20,reac Ar %vol,60,2,900.348,80.5395
1561,Ni,7.5,0,0,Co-precipitation,550,2,800,2,5,CeO2,1,0,0,750,20,20,reac Ar %vol,60,2,961.386,79.5761
1562,Ni,7.5,0,0,Co-precipitation,550,2,800,2,5,CeO2,1,0,0,750,20,20,reac Ar %vol,60,2,1030.056,79.3834
1563,Ni,7.5,0,0,Co-precipitation,550,2,800,2,5,CeO2,1,0,0,750,20,20,reac Ar %vol,60,2,1106.358,78.9981
1564,Ni,7.5,0,0,Co-precipitation,550,2,800,2,5,CeO2,1,0,0,750,20,20,reac Ar %vol,60,2,1190.292,78.6127
1565,Co,3.75,Ni,3.75,Co-precipitation,550,2,800,2,5,CeO2,1,0,0,750,20,20,reac Ar %vol,60,2,120,88.4393
1566,Co,3.75,Ni,3.75,Co-precipitation,550,2,800,2,5,CeO2,1,0,0,750,20,20,reac Ar %vol,60,2,480,87.4759
1567,Co,3.75,Ni,3.75,Co-precipitation,550,2,800,2,5,CeO2,1,0,0,750,20,20,reac Ar %vol,60,2,540,87.8613
1568,Co,3.75,Ni,3.75,Co-precipitation,550,2,800,2,5,CeO2,1,0,0,750,20,20,reac Ar %vol,60,2,610.404,88.0539
1569,Co,3.75,Ni,3.75,Co-precipitation,550,2,800,2,5,CeO2,1,0,0,750,20,20,reac Ar %vol,60,2,679.074,87.0906
1570,Co,3.75,Ni,3.75,Co-precipitation,550,2,800,2,5,CeO2,1,0,0,750,20,20,reac Ar %vol,60,2,722.31,86.8979
1571,Co,3.75,Ni,3.75,Co-precipitation,550,2,800,2,5,CeO2,1,0,0,750,20,20,reac Ar %vol,60,2,841.848,87.8613
1572,Co,3.75,Ni,3.75,Co-precipitation,550,2,800,2,5,CeO2,1,0,0,750,20,20,reac Ar %vol,60,2,890.172,86.8979
1573,Co,3.75,Ni,3.75,Co-precipitation,550,2,800,2,5,CeO2,1,0,0,750,20,20,reac Ar %vol,60,2,948.672,87.0906
1574,Co,3.75,Ni,3.75,Co-precipitation,550,2,800,2,5,CeO2,1,0,0,750,20,20,reac Ar %vol,60,2,999.54,87.0906
1575,Co,3.75,Ni,3.75,Co-precipitation,550,2,800,2,5,CeO2,1,0,0,750,20,20,reac Ar %vol,60,2,1042.776,85.9345
1576,Co,3.75,Ni,3.75,Co-precipitation,550,2,800,2,5,CeO2,1,0,0,750,20,20,reac Ar %vol,60,2,1080.924,86.1272
1577,Co,3.75,Ni,3.75,Co-precipitation,550,2,800,2,5,CeO2,1,0,0,750,20,20,reac Ar %vol,60,2,1141.968,86.3198
1578,Ni,7.858099063,0,0,Sol-gel,700,5,700,1,100,SiO2,1,0,0,700,50,50,NULL,0,1.666666667,60,32
1579,Ni,7.858099063,0,0,Sol-gel,700,5,700,1,100,SiO2,1,0,0,700,50,50,NULL,0,1.666666667,240,21
1580,Ni,7.858099063,0,0,Sol-gel,700,5,700,1,100,SiO2,0.7,TiO2,0.3,700,50,50,NULL,0,1.666666667,60,20.1
1581,Ni,7.858099063,0,0,Sol-gel,700,5,700,1,100,SiO2,0.7,TiO2,0.3,700,50,50,NULL,0,1.666666667,240,22.9
1582,Ni,7.858099063,0,0,Sol-gel,700,5,700,1,100,SiO2,0.5,TiO2,0.5,700,50,50,NULL,0,1.666666667,60,65.4
1583,Ni,7.858099063,0,0,Sol-gel,700,5,700,1,100,SiO2,0.5,TiO2,0.5,700,50,50,NULL,0,1.666666667,240,66.8
1584,Ni,7.858099063,0,0,Sol-gel,700,5,700,1,100,SiO2,0.3,TiO2,0.7,700,50,50,NULL,0,1.666666667,60,71.7
1585,Ni,7.858099063,0,0,Sol-gel,700,5,700,1,100,TiO2,1,0,0,700,50,50,NULL,0,1.666666667,60,59.7
1586,Ni,0.785809906,0,0,Sol-gel,700,5,700,1,100,SiO2,0.5,TiO2,0.5,700,50,50,NULL,0,1.666666667,60,27.6
1587,Ni,0.785809906,0,0,Sol-gel,700,5,700,1,100,SiO2,0.5,TiO2,0.5,700,50,50,NULL,0,1.666666667,240,21
1588,Ni,3.929049531,0,0,Sol-gel,700,5,700,1,100,SiO2,0.5,TiO2,0.5,700,50,50,NULL,0,1.666666667,60,52.3
1589,Ni,3.929049531,0,0,Sol-gel,700,5,700,1,100,SiO2,0.5,TiO2,0.5,700,50,50,NULL,0,1.666666667,240,52.9
1590,Ni,7.858099063,0,0,Sol-gel,700,5,700,1,100,SiO2,0.5,TiO2,0.5,700,50,50,NULL,0,1.666666667,60,65.4
1591,Ni,7.858099063,0,0,Sol-gel,700,5,700,1,100,SiO2,0.5,TiO2,0.5,700,50,50,NULL,0,1.666666667,240,66.8
1592,Ni,15.71619813,0,0,Sol-gel,700,5,700,1,100,SiO2,0.5,TiO2,0.5,700,50,50,NULL,0,1.666666667,60,74
1593,Ni,7.858099063,0,0,Sol-gel,700,5,700,1,100,SiO2,0.5,TiO2,0.5,850,50,50,NULL,0,3.333333333,30,86.9159
1594,Ni,7.858099063,0,0,Sol-gel,700,5,700,1,100,SiO2,0.5,TiO2,0.5,850,50,50,NULL,0,3.333333333,90,89.486
1595,Ni,7.858099063,0,0,Sol-gel,700,5,700,1,100,SiO2,0.5,TiO2,0.5,850,50,50,NULL,0,3.333333333,150,89.0187
1596,Ni,7.858099063,0,0,Sol-gel,700,5,700,1,100,SiO2,0.5,TiO2,0.5,850,50,50,NULL,0,3.333333333,180,89.0187
1597,Ni,7.858099063,0,0,Sol-gel,700,5,700,1,100,SiO2,0.5,TiO2,0.5,850,50,50,NULL,0,3.333333333,210,89.2523
1598,Ni,7.858099063,0,0,Sol-gel,700,5,700,1,100,SiO2,0.5,TiO2,0.5,850,50,50,NULL,0,3.333333333,240,89.486
1599,Ni,7.858099063,0,0,Sol-gel,700,5,700,1,100,SiO2,0.5,TiO2,0.5,850,50,50,NULL,0,3.333333333,270,89.7196
1600,Ni,7.858099063,0,0,Sol-gel,700,5,700,1,100,SiO2,0.5,TiO2,0.5,850,50,50,NULL,0,3.333333333,720,89.486
1601,Ni,7.858099063,0,0,Sol-gel,700,5,700,1,100,SiO2,0.5,TiO2,0.5,850,50,50,NULL,0,3.333333333,750,89.486
1602,Ni,7.858099063,0,0,Sol-gel,700,5,700,1,100,SiO2,0.5,TiO2,0.5,850,50,50,NULL,0,3.333333333,810,89.2523
1603,Ni,7.858099063,0,0,Sol-gel,700,5,700,1,100,SiO2,0.5,TiO2,0.5,850,50,50,NULL,0,3.333333333,840,89.486
1604,Ni,7.858099063,0,0,Sol-gel,700,5,700,1,100,SiO2,0.5,TiO2,0.5,850,50,50,NULL,0,3.333333333,870,89.2523
1605,Ni,7.858099063,0,0,Sol-gel,700,5,700,1,100,SiO2,0.5,TiO2,0.5,850,50,50,NULL,0,3.333333333,900,89.486
1606,Ni,7.858099063,0,0,Sol-gel,700,5,700,1,100,SiO2,0.5,TiO2,0.5,850,50,50,NULL,0,3.333333333,930,89.486
1607,Ni,7.858099063,0,0,Sol-gel,700,5,700,1,100,SiO2,0.5,TiO2,0.5,850,50,50,NULL,0,3.333333333,990,89.486
1608,Ni,7.858099063,0,0,Sol-gel,700,5,700,1,100,SiO2,0.5,TiO2,0.5,850,50,50,NULL,0,3.333333333,1050,90.1869
1609,Ni,7.858099063,0,0,Sol-gel,700,5,700,1,100,SiO2,0.5,TiO2,0.5,850,50,50,NULL,0,3.333333333,1080,89.486
1610,Ni,7.858099063,0,0,Sol-gel,700,5,700,1,100,SiO2,0.5,TiO2,0.5,850,50,50,NULL,0,3.333333333,1170,89.2523
1611,Ni,7.858099063,0,0,Sol-gel,700,5,700,1,100,SiO2,0.5,TiO2,0.5,850,50,50,NULL,0,3.333333333,1200,89.2523
1612,Ni,7.858099063,0,0,Sol-gel,700,5,700,1,100,SiO2,0.5,TiO2,0.5,850,50,50,NULL,0,3.333333333,1230,89.0187
1613,Ni,7.858099063,0,0,Sol-gel,700,5,700,1,100,SiO2,0.5,TiO2,0.5,850,50,50,NULL,0,3.333333333,1260,89.0187
1614,Ni,7.858099063,0,0,Sol-gel,700,5,700,1,100,SiO2,0.5,TiO2,0.5,850,50,50,NULL,0,3.333333333,1290,88.785
1615,Ni,7.858099063,0,0,Sol-gel,700,5,700,1,100,SiO2,0.5,TiO2,0.5,850,50,50,NULL,0,3.333333333,1350,89.7196
1616,Ni,7.858099063,0,0,Sol-gel,700,5,700,1,100,SiO2,0.5,TiO2,0.5,850,50,50,NULL,0,3.333333333,1380,88.785
1617,Ni,7.858099063,0,0,Sol-gel,700,5,700,1,100,SiO2,0.5,TiO2,0.5,850,50,50,NULL,0,3.333333333,1440,88.3178
1618,Ni,7.858099063,0,0,Sol-gel,700,5,700,1,100,SiO2,0.5,TiO2,0.5,850,50,50,NULL,0,3.333333333,1470,88.3178
1619,Ni,7.858099063,0,0,Sol-gel,700,5,700,1,100,SiO2,0.5,TiO2,0.5,850,50,50,NULL,0,3.333333333,1560,88.3178
1620,Ni,7.858099063,0,0,Sol-gel,700,5,700,1,100,SiO2,0.5,TiO2,0.5,850,50,50,NULL,0,3.333333333,1590,88.3178
1621,Ni,7.858099063,0,0,Sol-gel,700,5,700,1,100,SiO2,0.5,TiO2,0.5,850,50,50,NULL,0,3.333333333,1710,88.3178
1622,Ni,7.858099063,0,0,Sol-gel,700,5,700,1,100,SiO2,0.5,TiO2,0.5,850,50,50,NULL,0,3.333333333,1740,88.3178
1623,Ni,7.858099063,0,0,Sol-gel,700,5,700,1,100,SiO2,0.5,TiO2,0.5,850,50,50,NULL,0,3.333333333,1770,88.0841
1624,Ni,7.858099063,0,0,Sol-gel,700,5,700,1,100,SiO2,0.5,TiO2,0.5,850,50,50,NULL,0,3.333333333,1800,89.2774
1625,Ni,10,Pt,0.3,Sequential impregnation,500,4,500,2,100,Al2O3(Gamma),1,0,0,650,50,50,NULL,0,3.846153846,30,77.106
1626,Ni,10,Pt,0.3,Sequential impregnation,500,4,500,2,100,Al2O3(Gamma),1,0,0,650,50,50,NULL,0,3.846153846,60,77.6218
1627,Ni,10,Pt,0.3,Sequential impregnation,500,4,500,2,100,Al2O3(Gamma),1,0,0,650,50,50,NULL,0,3.846153846,90,76.3324
1628,Ni,10,Pt,0.3,Sequential impregnation,500,4,500,2,100,Al2O3(Gamma),1,0,0,650,50,50,NULL,0,3.846153846,120,76.8481
1629,Ni,10,Pt,0.3,Sequential impregnation,500,4,500,2,100,Al2O3(Gamma),1,0,0,650,50,50,NULL,0,3.846153846,150,76.0745
1630,Ni,10,Pt,0.3,Sequential impregnation,500,4,500,2,100,Al2O3(Gamma),1,0,0,650,50,50,NULL,0,3.846153846,180,75.3009
1631,Ni,10,Pt,0.3,Sequential impregnation,500,4,500,2,100,Al2O3(Gamma),1,0,0,650,50,50,NULL,0,3.846153846,210,75.5587
1632,Ni,10,Pt,0.3,Sequential impregnation,500,4,500,2,100,Al2O3(Gamma),1,0,0,650,50,50,NULL,0,3.846153846,240,75.3009
1633,Ni,15,Pt,0.3,Sequential impregnation,500,4,500,2,100,Al2O3(Gamma),1,0,0,650,50,50,NULL,0,3.846153846,30,52.3496
1634,Ni,15,Pt,0.3,Sequential impregnation,500,4,500,2,100,Al2O3(Gamma),1,0,0,650,50,50,NULL,0,3.846153846,60,54.4126
1635,Ni,15,Pt,0.3,Sequential impregnation,500,4,500,2,100,Al2O3(Gamma),1,0,0,650,50,50,NULL,0,3.846153846,90,56.2178
1636,Ni,15,Pt,0.3,Sequential impregnation,500,4,500,2,100,Al2O3(Gamma),1,0,0,650,50,50,NULL,0,3.846153846,120,56.2178
1637,Ni,15,Pt,0.3,Sequential impregnation,500,4,500,2,100,Al2O3(Gamma),1,0,0,650,50,50,NULL,0,3.846153846,150,56.4756
1638,Ni,15,Pt,0.3,Sequential impregnation,500,4,500,2,100,Al2O3(Gamma),1,0,0,650,50,50,NULL,0,3.846153846,180,56.7335
1639,Ni,15,Pt,0.3,Sequential impregnation,500,4,500,2,100,Al2O3(Gamma),1,0,0,650,50,50,NULL,0,3.846153846,210,56.4756
1640,Ni,15,Pt,0.3,Sequential impregnation,500,4,500,2,100,Al2O3(Gamma),1,0,0,650,50,50,NULL,0,3.846153846,240,55.9599
1641,Ni,10,Pt,0.2,Sequential impregnation,500,4,500,2,100,Al2O3(Gamma),1,0,0,650,50,50,NULL,0,3.846153846,30,43.0659
1642,Ni,10,Pt,0.2,Sequential impregnation,500,4,500,2,100,Al2O3(Gamma),1,0,0,650,50,50,NULL,0,3.846153846,60,44.6132
1643,Ni,10,Pt,0.2,Sequential impregnation,500,4,500,2,100,Al2O3(Gamma),1,0,0,650,50,50,NULL,0,3.846153846,90,46.1605
1644,Ni,10,Pt,0.2,Sequential impregnation,500,4,500,2,100,Al2O3(Gamma),1,0,0,650,50,50,NULL,0,3.846153846,120,46.6762
1645,Ni,10,Pt,0.2,Sequential impregnation,500,4,500,2,100,Al2O3(Gamma),1,0,0,650,50,50,NULL,0,3.846153846,150,48.4814
1646,Ni,10,Pt,0.2,Sequential impregnation,500,4,500,2,100,Al2O3(Gamma),1,0,0,650,50,50,NULL,0,3.846153846,180,46.9341
1647,Ni,10,Pt,0.2,Sequential impregnation,500,4,500,2,100,Al2O3(Gamma),1,0,0,650,50,50,NULL,0,3.846153846,210,49.255
1648,Ni,10,Pt,0.2,Sequential impregnation,500,4,500,2,100,Al2O3(Gamma),1,0,0,650,50,50,NULL,0,3.846153846,240,48.2235
1649,Ni,15,Pt,0.2,Sequential impregnation,500,4,500,2,100,Al2O3(Gamma),1,0,0,650,50,50,NULL,0,3.846153846,30,32.7507
1650,Ni,15,Pt,0.2,Sequential impregnation,500,4,500,2,100,Al2O3(Gamma),1,0,0,650,50,50,NULL,0,3.846153846,60,35.8453
1651,Ni,15,Pt,0.2,Sequential impregnation,500,4,500,2,100,Al2O3(Gamma),1,0,0,650,50,50,NULL,0,3.846153846,90,36.361
1652,Ni,15,Pt,0.2,Sequential impregnation,500,4,500,2,100,Al2O3(Gamma),1,0,0,650,50,50,NULL,0,3.846153846,120,0
1653,Ni,15,Pt,0.2,Sequential impregnation,500,4,500,2,100,Al2O3(Gamma),1,0,0,650,50,50,NULL,0,3.846153846,150,0
1654,Ni,15,Pt,0.2,Sequential impregnation,500,4,500,2,100,Al2O3(Gamma),1,0,0,650,50,50,NULL,0,3.846153846,180,0
1655,Ni,15,Pt,0.2,Sequential impregnation,500,4,500,2,100,Al2O3(Gamma),1,0,0,650,50,50,NULL,0,3.846153846,210,0
1656,Ni,15,Pt,0.2,Sequential impregnation,500,4,500,2,100,Al2O3(Gamma),1,0,0,650,50,50,NULL,0,3.846153846,240,0
1657,Pt,0.3,0,0,Incipient to wetness impregnation,500,4,500,2,100,Al2O3(Gamma),1,0,0,650,50,50,NULL,0,3.846153846,30,1.54728
1658,Pt,0.3,0,0,Incipient to wetness impregnation,500,4,500,2,100,Al2O3(Gamma),1,0,0,650,50,50,NULL,0,3.846153846,60,1.2894
1659,Pt,0.3,0,0,Incipient to wetness impregnation,500,4,500,2,100,Al2O3(Gamma),1,0,0,650,50,50,NULL,0,3.846153846,90,0.773639
1660,Pt,0.3,0,0,Incipient to wetness impregnation,500,4,500,2,100,Al2O3(Gamma),1,0,0,650,50,50,NULL,0,3.846153846,120,0
1661,Pt,0.3,0,0,Incipient to wetness impregnation,500,4,500,2,100,Al2O3(Gamma),1,0,0,650,50,50,NULL,0,3.846153846,150,0
1662,Pt,0.3,0,0,Incipient to wetness impregnation,500,4,500,2,100,Al2O3(Gamma),1,0,0,650,50,50,NULL,0,3.846153846,180,0
1663,Pt,0.3,0,0,Incipient to wetness impregnation,500,4,500,2,100,Al2O3(Gamma),1,0,0,650,50,50,NULL,0,3.846153846,210,0
1664,Pt,0.3,0,0,Incipient to wetness impregnation,500,4,500,2,100,Al2O3(Gamma),1,0,0,650,50,50,NULL,0,3.846153846,240,0
1665,Ni,10,0,0,Incipient to wetness impregnation,500,4,500,2,100,Al2O3(Gamma),1,0,0,650,50,50,NULL,0,3.846153846,30,39.1977
1666,Ni,10,0,0,Incipient to wetness impregnation,500,4,500,2,100,Al2O3(Gamma),1,0,0,650,50,50,NULL,0,3.846153846,60,41.5186
1667,Ni,10,0,0,Incipient to wetness impregnation,500,4,500,2,100,Al2O3(Gamma),1,0,0,650,50,50,NULL,0,3.846153846,90,44.3553
1668,Ni,10,0,0,Incipient to wetness impregnation,500,4,500,2,100,Al2O3(Gamma),1,0,0,650,50,50,NULL,0,3.846153846,120,46.6762
1669,Ni,10,0,0,Incipient to wetness impregnation,500,4,500,2,100,Al2O3(Gamma),1,0,0,650,50,50,NULL,0,3.846153846,150,42.5501
1670,Ni,10,0,0,Incipient to wetness impregnation,500,4,500,2,100,Al2O3(Gamma),1,0,0,650,50,50,NULL,0,3.846153846,180,40.2292
1671,Ni,10,0,0,Incipient to wetness impregnation,500,4,500,2,100,Al2O3(Gamma),1,0,0,650,50,50,NULL,0,3.846153846,210,0
1672,Ni,10,0,0,Incipient to wetness impregnation,500,4,500,2,100,Al2O3(Gamma),1,0,0,650,50,50,NULL,0,3.846153846,240,0
1673,Ni,10,Pt,0.3,Sequential impregnation,500,4,500,2,100,Al2O3(Gamma),1,0,0,650,50,50,NULL,0,3.846153846,30,72
1674,Ni,10,Pt,0.3,Sequential impregnation,500,4,500,2,100,Al2O3(Gamma),1,0,0,650,50,50,NULL,0,3.846153846,60,70.3529
1675,Ni,10,Pt,0.3,Sequential impregnation,500,4,500,2,100,Al2O3(Gamma),1,0,0,650,50,50,NULL,0,3.846153846,90,70.8235
1676,Ni,10,Pt,0.3,Sequential impregnation,500,4,500,2,100,Al2O3(Gamma),1,0,0,650,50,50,NULL,0,3.846153846,120,72.2353
1677,Ni,10,Pt,0.3,Sequential impregnation,500,4,500,2,100,Al2O3(Gamma),1,0,0,650,50,50,NULL,0,3.846153846,150,72
1678,Ni,10,Pt,0.3,Sequential impregnation,500,4,500,2,100,Al2O3(Gamma),1,0,0,650,50,50,NULL,0,3.846153846,180,70.3529
1679,Ni,10,Pt,0.3,Sequential impregnation,500,4,500,2,100,Al2O3(Gamma),1,0,0,650,50,50,NULL,0,3.846153846,210,74.1176
1680,Ni,10,Pt,0.3,Sequential impregnation,500,4,500,2,100,Al2O3(Gamma),1,0,0,650,50,50,NULL,0,3.846153846,240,70.3529
1681,Ni,10,Pt,0.3,Sequential impregnation,500,4,500,2,100,Al2O3(Gamma),1,0,0,650,50,50,NULL,0,3.846153846,300,69.4118
1682,Ni,10,Pt,0.3,Sequential impregnation,500,4,500,2,100,Al2O3(Gamma),1,0,0,650,50,50,NULL,0,3.846153846,360,73.8824
1683,Ni,10,Pt,0.3,Sequential impregnation,500,4,500,2,100,Al2O3(Gamma),1,0,0,650,50,50,NULL,0,3.846153846,480,71.7647
1684,Ni,10,Pt,0.3,Sequential impregnation,500,4,500,2,100,Al2O3(Gamma),1,0,0,650,50,50,NULL,0,3.846153846,540,68.2353
1685,Ni,10,Pt,0.3,Sequential impregnation,500,4,500,2,100,Al2O3(Gamma),1,0,0,650,50,50,NULL,0,3.846153846,600,69.4118
1686,Ni,10,Pt,0.3,Sequential impregnation,500,4,500,2,100,Al2O3(Gamma),1,0,0,650,50,50,NULL,0,3.846153846,840,69.8824
1687,Ni,5,0,0,Wet impregnation,700,2,650,4,100,Mesoporous nanocrystalline ZrO2,1,0,0,500,50,50,NULL,0,4,30,11.0959
1688,Ni,5,0,0,Wet impregnation,700,2,650,4,100,Mesoporous nanocrystalline ZrO2,1,0,0,550,50,50,NULL,0,4,30,20.9589
1689,Ni,5,0,0,Wet impregnation,700,2,650,4,100,Mesoporous nanocrystalline ZrO2,1,0,0,600,50,50,NULL,0,4,30,30.6849
1690,Ni,5,0,0,Wet impregnation,700,2,650,4,100,Mesoporous nanocrystalline ZrO2,1,0,0,650,50,50,NULL,0,4,30,44.2466
1691,Ni,5,0,0,Wet impregnation,700,2,650,4,100,Mesoporous nanocrystalline ZrO2,1,0,0,700,50,50,NULL,0,4,30,59.4521
1692,Ce,2.442184776,Ni,5,Sequential impregnation,700,2,650,4,100,Mesoporous nanocrystalline ZrO2,1,0,0,500,50,50,NULL,0,4,30,11.9178
1693,Ce,2.442184776,Ni,5,Sequential impregnation,700,2,650,4,100,Mesoporous nanocrystalline ZrO2,1,0,0,550,50,50,NULL,0,4,30,21.2329
1694,Ce,2.442184776,Ni,5,Sequential impregnation,700,2,650,4,100,Mesoporous nanocrystalline ZrO2,1,0,0,600,50,50,NULL,0,4,30,32.1918
1695,Ce,2.442184776,Ni,5,Sequential impregnation,700,2,650,4,100,Mesoporous nanocrystalline ZrO2,1,0,0,650,50,50,NULL,0,4,30,45.3425
1696,Ce,2.442184776,Ni,5,Sequential impregnation,700,2,650,4,100,Mesoporous nanocrystalline ZrO2,1,0,0,700,50,50,NULL,0,4,30,60
1697,Co,10,0,0,Wet impregnation,600,4,650,2,100,Al2O3(Gamma),1,0,0,500,47.22222222,47.22222222,reac N2 %vol,5.555555556,16.66666667,60,22.5
1698,Co,10,0,0,Wet impregnation,600,4,650,2,100,Al2O3(Gamma),1,0,0,600,47.22222222,47.22222222,reac N2 %vol,5.555555556,16.66666667,60,56.7
1699,Co,10,0,0,Wet impregnation,600,4,650,2,100,Al2O3(Gamma),1,0,0,700,47.22222222,47.22222222,reac N2 %vol,5.555555556,16.66666667,60,84.2
1700,Ni,10,0,0,Wet impregnation,600,4,650,2,100,Al2O3(Gamma),1,0,0,500,47.22222222,47.22222222,reac N2 %vol,5.555555556,16.66666667,60,18.2
1701,Ni,10,0,0,Wet impregnation,600,4,650,2,100,Al2O3(Gamma),1,0,0,600,47.22222222,47.22222222,reac N2 %vol,5.555555556,16.66666667,60,50.7
1702,Ni,10,0,0,Wet impregnation,600,4,650,2,100,Al2O3(Gamma),1,0,0,700,47.22222222,47.22222222,reac N2 %vol,5.555555556,16.66666667,60,81.7
1703,Co,5,Ni,5,Wet impregnation,600,4,650,2,100,Al2O3(Gamma),1,0,0,500,47.22222222,47.22222222,reac N2 %vol,5.555555556,16.66666667,60,23.8
1704,Co,5,Ni,5,Wet impregnation,600,4,650,2,100,Al2O3(Gamma),1,0,0,600,47.22222222,47.22222222,reac N2 %vol,5.555555556,16.66666667,60,57.2
1705,Co,5,Ni,5,Wet impregnation,600,4,650,2,100,Al2O3(Gamma),1,0,0,700,47.22222222,47.22222222,reac N2 %vol,5.555555556,16.66666667,60,86.1
1706,Co,5,Ni,5,Wet impregnation,600,4,650,2,100,Al2O3(Gamma),1,0,0,500,47.22222222,47.22222222,reac N2 %vol,5.555555556,16.66666667,60,21.6
1707,Co,5,Ni,5,Wet impregnation,600,4,650,2,100,Al2O3(Gamma),1,0,0,600,47.22222222,47.22222222,reac N2 %vol,5.555555556,16.66666667,60,56.7
1708,Co,5,Ni,5,Wet impregnation,600,4,650,2,100,Al2O3(Gamma),1,0,0,700,47.22222222,47.22222222,reac N2 %vol,5.555555556,16.66666667,60,85.8
1709,Co,5,Ni,5,Wet impregnation,600,4,650,2,100,Al2O3(Gamma),1,0,0,500,47.22222222,47.22222222,reac N2 %vol,5.555555556,16.66666667,60,21.1
1710,Co,5,Ni,5,Wet impregnation,600,4,650,2,100,Al2O3(Gamma),1,0,0,600,47.22222222,47.22222222,reac N2 %vol,5.555555556,16.66666667,60,56.3
1711,Co,5,Ni,5,Wet impregnation,600,4,650,2,100,Al2O3(Gamma),1,0,0,700,47.22222222,47.22222222,reac N2 %vol,5.555555556,16.66666667,60,84.7
1712,Co,5,Ni,5,Wet impregnation,600,4,650,2,100,Al2O3(Gamma),1,0,0,500,47.22222222,47.22222222,reac N2 %vol,5.555555556,16.66666667,60,20.1
1713,Co,5,Ni,5,Wet impregnation,600,4,650,2,100,Al2O3(Gamma),1,0,0,600,47.22222222,47.22222222,reac N2 %vol,5.555555556,16.66666667,60,55.9
1714,Co,5,Ni,5,Wet impregnation,600,4,650,2,100,Al2O3(Gamma),1,0,0,700,47.22222222,47.22222222,reac N2 %vol,5.555555556,16.66666667,60,84.9
1715,Co,5,Ni,5,Wet impregnation,600,4,650,2,100,Al2O3(Gamma),1,0,0,500,47.22222222,47.22222222,reac N2 %vol,5.555555556,16.66666667,60,19.8
1716,Co,5,Ni,5,Wet impregnation,600,4,650,2,100,Al2O3(Gamma),1,0,0,600,47.22222222,47.22222222,reac N2 %vol,5.555555556,16.66666667,60,55.3
1717,Co,5,Ni,5,Wet impregnation,600,4,650,2,100,Al2O3(Gamma),1,0,0,700,47.22222222,47.22222222,reac N2 %vol,5.555555556,16.66666667,60,83.1
1718,Co,10,0,0,Wet impregnation,600,4,650,2,100,Al2O3(Gamma),1,0,0,700,47.22222222,47.22222222,reac N2 %vol,5.555555556,16.66666667,30,84.2203
1719,Co,10,0,0,Wet impregnation,600,4,650,2,100,Al2O3(Gamma),1,0,0,700,47.22222222,47.22222222,reac N2 %vol,5.555555556,16.66666667,60,84.3051
1720,Co,10,0,0,Wet impregnation,600,4,650,2,100,Al2O3(Gamma),1,0,0,700,47.22222222,47.22222222,reac N2 %vol,5.555555556,16.66666667,90,84.1356
1721,Co,10,0,0,Wet impregnation,600,4,650,2,100,Al2O3(Gamma),1,0,0,700,47.22222222,47.22222222,reac N2 %vol,5.555555556,16.66666667,120,83.7797
1722,Co,10,0,0,Wet impregnation,600,4,650,2,100,Al2O3(Gamma),1,0,0,700,47.22222222,47.22222222,reac N2 %vol,5.555555556,16.66666667,150,83.6102
1723,Co,10,0,0,Wet impregnation,600,4,650,2,100,Al2O3(Gamma),1,0,0,700,47.22222222,47.22222222,reac N2 %vol,5.555555556,16.66666667,180,83.4068
1724,Co,10,0,0,Wet impregnation,600,4,650,2,100,Al2O3(Gamma),1,0,0,700,47.22222222,47.22222222,reac N2 %vol,5.555555556,16.66666667,210,83.1017
1725,Co,10,0,0,Wet impregnation,600,4,650,2,100,Al2O3(Gamma),1,0,0,700,47.22222222,47.22222222,reac N2 %vol,5.555555556,16.66666667,240,82.8136
1726,Co,10,0,0,Wet impregnation,600,4,650,2,100,Al2O3(Gamma),1,0,0,700,47.22222222,47.22222222,reac N2 %vol,5.555555556,16.66666667,270,82.6271
1727,Co,10,0,0,Wet impregnation,600,4,650,2,100,Al2O3(Gamma),1,0,0,700,47.22222222,47.22222222,reac N2 %vol,5.555555556,16.66666667,300,82.3051
1728,Co,10,0,0,Wet impregnation,600,4,650,2,100,Al2O3(Gamma),1,0,0,700,47.22222222,47.22222222,reac N2 %vol,5.555555556,16.66666667,330,82
1729,Co,10,0,0,Wet impregnation,600,4,650,2,100,Al2O3(Gamma),1,0,0,700,47.22222222,47.22222222,reac N2 %vol,5.555555556,16.66666667,370,81.7966
1730,Co,10,0,0,Wet impregnation,600,4,650,2,100,Al2O3(Gamma),1,0,0,700,47.22222222,47.22222222,reac N2 %vol,5.555555556,16.66666667,410,81.6102
1731,Co,10,0,0,Wet impregnation,600,4,650,2,100,Al2O3(Gamma),1,0,0,700,47.22222222,47.22222222,reac N2 %vol,5.555555556,16.66666667,450,81.3051
1732,Ni,10,0,0,Wet impregnation,600,4,650,2,100,Al2O3(Gamma),1,0,0,700,47.22222222,47.22222222,reac N2 %vol,5.555555556,16.66666667,30,81.6949
1733,Ni,10,0,0,Wet impregnation,600,4,650,2,100,Al2O3(Gamma),1,0,0,700,47.22222222,47.22222222,reac N2 %vol,5.555555556,16.66666667,60,81.6949
1734,Ni,10,0,0,Wet impregnation,600,4,650,2,100,Al2O3(Gamma),1,0,0,700,47.22222222,47.22222222,reac N2 %vol,5.555555556,16.66666667,90,81.6102
1735,Ni,10,0,0,Wet impregnation,600,4,650,2,100,Al2O3(Gamma),1,0,0,700,47.22222222,47.22222222,reac N2 %vol,5.555555556,16.66666667,120,81.4915
1736,Ni,10,0,0,Wet impregnation,600,4,650,2,100,Al2O3(Gamma),1,0,0,700,47.22222222,47.22222222,reac N2 %vol,5.555555556,16.66666667,150,81.3898
1737,Ni,10,0,0,Wet impregnation,600,4,650,2,100,Al2O3(Gamma),1,0,0,700,47.22222222,47.22222222,reac N2 %vol,5.555555556,16.66666667,180,81.2203
1738,Ni,10,0,0,Wet impregnation,600,4,650,2,100,Al2O3(Gamma),1,0,0,700,47.22222222,47.22222222,reac N2 %vol,5.555555556,16.66666667,210,81.0169
1739,Ni,10,0,0,Wet impregnation,600,4,650,2,100,Al2O3(Gamma),1,0,0,700,47.22222222,47.22222222,reac N2 %vol,5.555555556,16.66666667,240,80.7119
1740,Ni,10,0,0,Wet impregnation,600,4,650,2,100,Al2O3(Gamma),1,0,0,700,47.22222222,47.22222222,reac N2 %vol,5.555555556,16.66666667,270,80.4746
1741,Ni,10,0,0,Wet impregnation,600,4,650,2,100,Al2O3(Gamma),1,0,0,700,47.22222222,47.22222222,reac N2 %vol,5.555555556,16.66666667,300,80.2034
1742,Ni,10,0,0,Wet impregnation,600,4,650,2,100,Al2O3(Gamma),1,0,0,700,47.22222222,47.22222222,reac N2 %vol,5.555555556,16.66666667,330,80
1743,Ni,10,0,0,Wet impregnation,600,4,650,2,100,Al2O3(Gamma),1,0,0,700,47.22222222,47.22222222,reac N2 %vol,5.555555556,16.66666667,370,79.6949
1744,Ni,10,0,0,Wet impregnation,600,4,650,2,100,Al2O3(Gamma),1,0,0,700,47.22222222,47.22222222,reac N2 %vol,5.555555556,16.66666667,410,79.4915
1745,Ni,10,0,0,Wet impregnation,600,4,650,2,100,Al2O3(Gamma),1,0,0,700,47.22222222,47.22222222,reac N2 %vol,5.555555556,16.66666667,450,79.2034
1746,Co,5,Ni,5,Wet impregnation,600,4,650,2,100,Al2O3(Gamma),1,0,0,700,47.22222222,47.22222222,reac N2 %vol,5.555555556,16.66666667,30,86.0847
1747,Co,5,Ni,5,Wet impregnation,600,4,650,2,100,Al2O3(Gamma),1,0,0,700,47.22222222,47.22222222,reac N2 %vol,5.555555556,16.66666667,60,86.1017
1748,Co,5,Ni,5,Wet impregnation,600,4,650,2,100,Al2O3(Gamma),1,0,0,700,47.22222222,47.22222222,reac N2 %vol,5.555555556,16.66666667,90,86.0169
1749,Co,5,Ni,5,Wet impregnation,600,4,650,2,100,Al2O3(Gamma),1,0,0,700,47.22222222,47.22222222,reac N2 %vol,5.555555556,16.66666667,120,85.8983
1750,Co,5,Ni,5,Wet impregnation,600,4,650,2,100,Al2O3(Gamma),1,0,0,700,47.22222222,47.22222222,reac N2 %vol,5.555555556,16.66666667,150,85.7119
1751,Co,5,Ni,5,Wet impregnation,600,4,650,2,100,Al2O3(Gamma),1,0,0,700,47.22222222,47.22222222,reac N2 %vol,5.555555556,16.66666667,180,85.3898
1752,Co,5,Ni,5,Wet impregnation,600,4,650,2,100,Al2O3(Gamma),1,0,0,700,47.22222222,47.22222222,reac N2 %vol,5.555555556,16.66666667,210,85.2034
1753,Co,5,Ni,5,Wet impregnation,600,4,650,2,100,Al2O3(Gamma),1,0,0,700,47.22222222,47.22222222,reac N2 %vol,5.555555556,16.66666667,240,84.9153
1754,Co,5,Ni,5,Wet impregnation,600,4,650,2,100,Al2O3(Gamma),1,0,0,700,47.22222222,47.22222222,reac N2 %vol,5.555555556,16.66666667,270,84.6949
1755,Co,5,Ni,5,Wet impregnation,600,4,650,2,100,Al2O3(Gamma),1,0,0,700,47.22222222,47.22222222,reac N2 %vol,5.555555556,16.66666667,300,84.3898
1756,Co,5,Ni,5,Wet impregnation,600,4,650,2,100,Al2O3(Gamma),1,0,0,700,47.22222222,47.22222222,reac N2 %vol,5.555555556,16.66666667,330,84.1017
1757,Co,5,Ni,5,Wet impregnation,600,4,650,2,100,Al2O3(Gamma),1,0,0,700,47.22222222,47.22222222,reac N2 %vol,5.555555556,16.66666667,370,83.7966
1758,Co,5,Ni,5,Wet impregnation,600,4,650,2,100,Al2O3(Gamma),1,0,0,700,47.22222222,47.22222222,reac N2 %vol,5.555555556,16.66666667,410,83.6102
1759,Co,5,Ni,5,Wet impregnation,600,4,650,2,100,Al2O3(Gamma),1,0,0,700,47.22222222,47.22222222,reac N2 %vol,5.555555556,16.66666667,450,83.4068
1760,Co,5,Ni,5,Wet impregnation,600,4,650,2,100,Al2O3(Gamma),1,0,0,700,47.22222222,47.22222222,reac N2 %vol,5.555555556,16.66666667,30,85.7966
1761,Co,5,Ni,5,Wet impregnation,600,4,650,2,100,Al2O3(Gamma),1,0,0,700,47.22222222,47.22222222,reac N2 %vol,5.555555556,16.66666667,60,85.8136
1762,Co,5,Ni,5,Wet impregnation,600,4,650,2,100,Al2O3(Gamma),1,0,0,700,47.22222222,47.22222222,reac N2 %vol,5.555555556,16.66666667,90,85.7119
1763,Co,5,Ni,5,Wet impregnation,600,4,650,2,100,Al2O3(Gamma),1,0,0,700,47.22222222,47.22222222,reac N2 %vol,5.555555556,16.66666667,120,85.6102
1764,Co,5,Ni,5,Wet impregnation,600,4,650,2,100,Al2O3(Gamma),1,0,0,700,47.22222222,47.22222222,reac N2 %vol,5.555555556,16.66666667,150,85.5085
1765,Co,5,Ni,5,Wet impregnation,600,4,650,2,100,Al2O3(Gamma),1,0,0,700,47.22222222,47.22222222,reac N2 %vol,5.555555556,16.66666667,180,85.3051
1766,Co,5,Ni,5,Wet impregnation,600,4,650,2,100,Al2O3(Gamma),1,0,0,700,47.22222222,47.22222222,reac N2 %vol,5.555555556,16.66666667,210,85.1017
1767,Co,5,Ni,5,Wet impregnation,600,4,650,2,100,Al2O3(Gamma),1,0,0,700,47.22222222,47.22222222,reac N2 %vol,5.555555556,16.66666667,240,84.7966
1768,Co,5,Ni,5,Wet impregnation,600,4,650,2,100,Al2O3(Gamma),1,0,0,700,47.22222222,47.22222222,reac N2 %vol,5.555555556,16.66666667,270,84.5085
1769,Co,5,Ni,5,Wet impregnation,600,4,650,2,100,Al2O3(Gamma),1,0,0,700,47.22222222,47.22222222,reac N2 %vol,5.555555556,16.66666667,300,84.322
1770,Co,5,Ni,5,Wet impregnation,600,4,650,2,100,Al2O3(Gamma),1,0,0,700,47.22222222,47.22222222,reac N2 %vol,5.555555556,16.66666667,330,84
1771,Co,5,Ni,5,Wet impregnation,600,4,650,2,100,Al2O3(Gamma),1,0,0,700,47.22222222,47.22222222,reac N2 %vol,5.555555556,16.66666667,370,83.7966
1772,Co,5,Ni,5,Wet impregnation,600,4,650,2,100,Al2O3(Gamma),1,0,0,700,47.22222222,47.22222222,reac N2 %vol,5.555555556,16.66666667,410,83.5085
1773,Co,5,Ni,5,Wet impregnation,600,4,650,2,100,Al2O3(Gamma),1,0,0,700,47.22222222,47.22222222,reac N2 %vol,5.555555556,16.66666667,450,83.3051
1774,Co,5,Ni,5,Wet impregnation,600,4,650,2,100,Al2O3(Gamma),1,0,0,700,47.22222222,47.22222222,reac N2 %vol,5.555555556,16.66666667,30,84.6949
1775,Co,5,Ni,5,Wet impregnation,600,4,650,2,100,Al2O3(Gamma),1,0,0,700,47.22222222,47.22222222,reac N2 %vol,5.555555556,16.66666667,60,84.6949
1776,Co,5,Ni,5,Wet impregnation,600,4,650,2,100,Al2O3(Gamma),1,0,0,700,47.22222222,47.22222222,reac N2 %vol,5.555555556,16.66666667,90,84.7119
1777,Co,5,Ni,5,Wet impregnation,600,4,650,2,100,Al2O3(Gamma),1,0,0,700,47.22222222,47.22222222,reac N2 %vol,5.555555556,16.66666667,120,84.4915
1778,Co,5,Ni,5,Wet impregnation,600,4,650,2,100,Al2O3(Gamma),1,0,0,700,47.22222222,47.22222222,reac N2 %vol,5.555555556,16.66666667,150,84.3051
1779,Co,5,Ni,5,Wet impregnation,600,4,650,2,100,Al2O3(Gamma),1,0,0,700,47.22222222,47.22222222,reac N2 %vol,5.555555556,16.66666667,180,84
1780,Co,5,Ni,5,Wet impregnation,600,4,650,2,100,Al2O3(Gamma),1,0,0,700,47.22222222,47.22222222,reac N2 %vol,5.555555556,16.66666667,210,83.7966
1781,Co,5,Ni,5,Wet impregnation,600,4,650,2,100,Al2O3(Gamma),1,0,0,700,47.22222222,47.22222222,reac N2 %vol,5.555555556,16.66666667,240,83.6102
1782,Co,5,Ni,5,Wet impregnation,600,4,650,2,100,Al2O3(Gamma),1,0,0,700,47.22222222,47.22222222,reac N2 %vol,5.555555556,16.66666667,270,83.3051
1783,Co,5,Ni,5,Wet impregnation,600,4,650,2,100,Al2O3(Gamma),1,0,0,700,47.22222222,47.22222222,reac N2 %vol,5.555555556,16.66666667,300,83.1186
1784,Co,5,Ni,5,Wet impregnation,600,4,650,2,100,Al2O3(Gamma),1,0,0,700,47.22222222,47.22222222,reac N2 %vol,5.555555556,16.66666667,330,82.8136
1785,Co,5,Ni,5,Wet impregnation,600,4,650,2,100,Al2O3(Gamma),1,0,0,700,47.22222222,47.22222222,reac N2 %vol,5.555555556,16.66666667,370,82.5932
1786,Co,5,Ni,5,Wet impregnation,600,4,650,2,100,Al2O3(Gamma),1,0,0,700,47.22222222,47.22222222,reac N2 %vol,5.555555556,16.66666667,410,82.3898
1787,Co,5,Ni,5,Wet impregnation,600,4,650,2,100,Al2O3(Gamma),1,0,0,700,47.22222222,47.22222222,reac N2 %vol,5.555555556,16.66666667,450,82.2881
1788,Co,5,Ni,5,Wet impregnation,600,4,650,2,100,Al2O3(Gamma),1,0,0,700,47.22222222,47.22222222,reac N2 %vol,5.555555556,16.66666667,30,84.8814
1789,Co,5,Ni,5,Wet impregnation,600,4,650,2,100,Al2O3(Gamma),1,0,0,700,47.22222222,47.22222222,reac N2 %vol,5.555555556,16.66666667,60,84.8983
1790,Co,5,Ni,5,Wet impregnation,600,4,650,2,100,Al2O3(Gamma),1,0,0,700,47.22222222,47.22222222,reac N2 %vol,5.555555556,16.66666667,90,84.8136
1791,Co,5,Ni,5,Wet impregnation,600,4,650,2,100,Al2O3(Gamma),1,0,0,700,47.22222222,47.22222222,reac N2 %vol,5.555555556,16.66666667,120,84.6949
1792,Co,5,Ni,5,Wet impregnation,600,4,650,2,100,Al2O3(Gamma),1,0,0,700,47.22222222,47.22222222,reac N2 %vol,5.555555556,16.66666667,150,84.5085
1793,Co,5,Ni,5,Wet impregnation,600,4,650,2,100,Al2O3(Gamma),1,0,0,700,47.22222222,47.22222222,reac N2 %vol,5.555555556,16.66666667,180,84.4068
1794,Co,5,Ni,5,Wet impregnation,600,4,650,2,100,Al2O3(Gamma),1,0,0,700,47.22222222,47.22222222,reac N2 %vol,5.555555556,16.66666667,210,84.2034
1795,Co,5,Ni,5,Wet impregnation,600,4,650,2,100,Al2O3(Gamma),1,0,0,700,47.22222222,47.22222222,reac N2 %vol,5.555555556,16.66666667,240,84
1796,Co,5,Ni,5,Wet impregnation,600,4,650,2,100,Al2O3(Gamma),1,0,0,700,47.22222222,47.22222222,reac N2 %vol,5.555555556,16.66666667,270,83.7288
1797,Co,5,Ni,5,Wet impregnation,600,4,650,2,100,Al2O3(Gamma),1,0,0,700,47.22222222,47.22222222,reac N2 %vol,5.555555556,16.66666667,300,83.5085
1798,Co,5,Ni,5,Wet impregnation,600,4,650,2,100,Al2O3(Gamma),1,0,0,700,47.22222222,47.22222222,reac N2 %vol,5.555555556,16.66666667,330,83.3051
1799,Co,5,Ni,5,Wet impregnation,600,4,650,2,100,Al2O3(Gamma),1,0,0,700,47.22222222,47.22222222,reac N2 %vol,5.555555556,16.66666667,370,83.1864
1800,Co,5,Ni,5,Wet impregnation,600,4,650,2,100,Al2O3(Gamma),1,0,0,700,47.22222222,47.22222222,reac N2 %vol,5.555555556,16.66666667,410,83.0847
1801,Co,5,Ni,5,Wet impregnation,600,4,650,2,100,Al2O3(Gamma),1,0,0,700,47.22222222,47.22222222,reac N2 %vol,5.555555556,16.66666667,450,83
1802,Co,5,Ni,5,Wet impregnation,600,4,650,2,100,Al2O3(Gamma),1,0,0,700,47.22222222,47.22222222,reac N2 %vol,5.555555556,16.66666667,30,83.1017
1803,Co,5,Ni,5,Wet impregnation,600,4,650,2,100,Al2O3(Gamma),1,0,0,700,47.22222222,47.22222222,reac N2 %vol,5.555555556,16.66666667,60,83.0847
1804,Co,5,Ni,5,Wet impregnation,600,4,650,2,100,Al2O3(Gamma),1,0,0,700,47.22222222,47.22222222,reac N2 %vol,5.555555556,16.66666667,90,82.9831
1805,Co,5,Ni,5,Wet impregnation,600,4,650,2,100,Al2O3(Gamma),1,0,0,700,47.22222222,47.22222222,reac N2 %vol,5.555555556,16.66666667,120,82.9153
1806,Co,5,Ni,5,Wet impregnation,600,4,650,2,100,Al2O3(Gamma),1,0,0,700,47.22222222,47.22222222,reac N2 %vol,5.555555556,16.66666667,150,82.7119
1807,Co,5,Ni,5,Wet impregnation,600,4,650,2,100,Al2O3(Gamma),1,0,0,700,47.22222222,47.22222222,reac N2 %vol,5.555555556,16.66666667,180,82.5085
1808,Co,5,Ni,5,Wet impregnation,600,4,650,2,100,Al2O3(Gamma),1,0,0,700,47.22222222,47.22222222,reac N2 %vol,5.555555556,16.66666667,210,82.1017
1809,Co,5,Ni,5,Wet impregnation,600,4,650,2,100,Al2O3(Gamma),1,0,0,700,47.22222222,47.22222222,reac N2 %vol,5.555555556,16.66666667,240,82
1810,Co,5,Ni,5,Wet impregnation,600,4,650,2,100,Al2O3(Gamma),1,0,0,700,47.22222222,47.22222222,reac N2 %vol,5.555555556,16.66666667,270,81.7966
1811,Co,5,Ni,5,Wet impregnation,600,4,650,2,100,Al2O3(Gamma),1,0,0,700,47.22222222,47.22222222,reac N2 %vol,5.555555556,16.66666667,300,81.6102
1812,Co,5,Ni,5,Wet impregnation,600,4,650,2,100,Al2O3(Gamma),1,0,0,700,47.22222222,47.22222222,reac N2 %vol,5.555555556,16.66666667,330,81.3051
1813,Co,5,Ni,5,Wet impregnation,600,4,650,2,100,Al2O3(Gamma),1,0,0,700,47.22222222,47.22222222,reac N2 %vol,5.555555556,16.66666667,370,81.1017
1814,Co,5,Ni,5,Wet impregnation,600,4,650,2,100,Al2O3(Gamma),1,0,0,700,47.22222222,47.22222222,reac N2 %vol,5.555555556,16.66666667,410,81
1815,Co,5,Ni,5,Wet impregnation,600,4,650,2,100,Al2O3(Gamma),1,0,0,700,47.22222222,47.22222222,reac N2 %vol,5.555555556,16.66666667,450,80.9831
1816,Ni,10,0,0,Incipient to wetness impregnation,550,6,700,1,100,SBA-15,1,0,0,550,50,50,NULL,0,1.666666667,60,22.0807
1817,Ni,10,0,0,Incipient to wetness impregnation,550,6,700,1,100,SBA-15,1,0,0,600,50,50,NULL,0,1.666666667,60,35.1701
1818,Ni,10,0,0,Incipient to wetness impregnation,550,6,700,1,100,SBA-15,1,0,0,650,50,50,NULL,0,1.666666667,60,43.2268
1819,Ni,10,0,0,Incipient to wetness impregnation,550,6,700,1,100,SBA-15,1,0,0,700,50,50,NULL,0,1.666666667,60,60.9111
1820,Ni,10,0,0,Incipient to wetness impregnation,550,6,700,1,100,SBA-15,1,0,0,750,50,50,NULL,0,1.666666667,60,77.0637
1821,Ni,10,0,0,Incipient to wetness impregnation,550,6,700,1,100,SBA-15,1,0,0,800,50,50,NULL,0,1.666666667,60,91.0281
1822,Ni,10,0,0,Incipient to wetness impregnation,550,6,700,1,100,SBA-15,0.98,MgO,0.02,550,50,50,NULL,0,1.666666667,60,23.6124
1823,Ni,10,0,0,Incipient to wetness impregnation,550,6,700,1,100,SBA-15,0.98,MgO,0.02,600,50,50,NULL,0,1.666666667,60,34.951
1824,Ni,10,0,0,Incipient to wetness impregnation,550,6,700,1,100,SBA-15,0.98,MgO,0.02,650,50,50,NULL,0,1.666666667,60,44.5394
1825,Ni,10,0,0,Incipient to wetness impregnation,550,6,700,1,100,SBA-15,0.98,MgO,0.02,700,50,50,NULL,0,1.666666667,60,59.1606
1826,Ni,10,0,0,Incipient to wetness impregnation,550,6,700,1,100,SBA-15,0.98,MgO,0.02,750,50,50,NULL,0,1.666666667,60,77.0637
1827,Ni,10,0,0,Incipient to wetness impregnation,550,6,700,1,100,SBA-15,0.98,MgO,0.02,800,50,50,NULL,0,1.666666667,60,92.1222
1828,Ni,10,0,0,Incipient to wetness impregnation,550,6,700,1,100,SBA-15,0.96,MgO,0.04,550,50,50,NULL,0,1.666666667,60,27.1135
1829,Ni,10,0,0,Incipient to wetness impregnation,550,6,700,1,100,SBA-15,0.96,MgO,0.04,600,50,50,NULL,0,1.666666667,60,41.5155
1830,Ni,10,0,0,Incipient to wetness impregnation,550,6,700,1,100,SBA-15,0.96,MgO,0.04,650,50,50,NULL,0,1.666666667,60,52.8545
1831,Ni,10,0,0,Incipient to wetness impregnation,550,6,700,1,100,SBA-15,0.96,MgO,0.04,700,50,50,NULL,0,1.666666667,60,71.852
1832,Ni,10,0,0,Incipient to wetness impregnation,550,6,700,1,100,SBA-15,0.96,MgO,0.04,750,50,50,NULL,0,1.666666667,60,88.0046
1833,Ni,10,0,0,Incipient to wetness impregnation,550,6,700,1,100,SBA-15,0.96,MgO,0.04,800,50,50,NULL,0,1.666666667,60,95.6236
1834,Ni,10,0,0,Incipient to wetness impregnation,550,6,700,1,100,SBA-15,0.92,MgO,0.08,550,50,50,NULL,0,1.666666667,60,26.8947
1835,Ni,10,0,0,Incipient to wetness impregnation,550,6,700,1,100,SBA-15,0.92,MgO,0.08,600,50,50,NULL,0,1.666666667,60,38.0148
1836,Ni,10,0,0,Incipient to wetness impregnation,550,6,700,1,100,SBA-15,0.92,MgO,0.08,650,50,50,NULL,0,1.666666667,60,51.9792
1837,Ni,10,0,0,Incipient to wetness impregnation,550,6,700,1,100,SBA-15,0.92,MgO,0.08,700,50,50,NULL,0,1.666666667,60,72.5081
1838,Ni,10,0,0,Incipient to wetness impregnation,550,6,700,1,100,SBA-15,0.92,MgO,0.08,750,50,50,NULL,0,1.666666667,60,89.5363
1839,Ni,10,0,0,Incipient to wetness impregnation,550,6,700,1,100,SBA-15,0.92,MgO,0.08,800,50,50,NULL,0,1.666666667,60,95.6236
1840,Ni,10,0,0,Incipient to wetness impregnation,550,6,700,1,100,SBA-15,0.85,MgO,0.15,550,50,50,NULL,0,1.666666667,60,21.643
1841,Ni,10,0,0,Incipient to wetness impregnation,550,6,700,1,100,SBA-15,0.85,MgO,0.15,600,50,50,NULL,0,1.666666667,60,33.4192
1842,Ni,10,0,0,Incipient to wetness impregnation,550,6,700,1,100,SBA-15,0.85,MgO,0.15,650,50,50,NULL,0,1.666666667,60,44.1017
1843,Ni,10,0,0,Incipient to wetness impregnation,550,6,700,1,100,SBA-15,0.85,MgO,0.15,700,50,50,NULL,0,1.666666667,60,65.5059
1844,Ni,10,0,0,Incipient to wetness impregnation,550,6,700,1,100,SBA-15,0.85,MgO,0.15,750,50,50,NULL,0,1.666666667,60,83.8471
1845,Ni,10,0,0,Incipient to wetness impregnation,550,6,700,1,100,SBA-15,0.85,MgO,0.15,800,50,50,NULL,0,1.666666667,60,95.1856
1846,Ni,10,0,0,Incipient to wetness impregnation,550,6,700,1,100,SBA-15,1,0,0,700,50,50,NULL,0,1.666666667,60,62.4219
1847,Ni,10,0,0,Incipient to wetness impregnation,550,6,700,1,100,SBA-15,1,0,0,700,50,50,NULL,0,1.666666667,120,62.7567
1848,Ni,10,0,0,Incipient to wetness impregnation,550,6,700,1,100,SBA-15,1,0,0,700,50,50,NULL,0,1.666666667,180,61.7522
1849,Ni,10,0,0,Incipient to wetness impregnation,550,6,700,1,100,SBA-15,1,0,0,700,50,50,NULL,0,1.666666667,240,61.25
1850,Ni,10,0,0,Incipient to wetness impregnation,550,6,700,1,100,SBA-15,1,0,0,700,50,50,NULL,0,1.666666667,300,61.25
1851,Ni,10,0,0,Incipient to wetness impregnation,550,6,700,1,100,SBA-15,1,0,0,700,50,50,NULL,0,1.666666667,360,60.2455
1852,Ni,10,0,0,Incipient to wetness impregnation,550,6,700,1,100,SBA-15,1,0,0,700,50,50,NULL,0,1.666666667,420,59.9107
1853,Ni,10,0,0,Incipient to wetness impregnation,550,6,700,1,100,SBA-15,1,0,0,700,50,50,NULL,0,1.666666667,480,59.0737
1854,Ni,10,0,0,Incipient to wetness impregnation,550,6,700,1,100,SBA-15,1,0,0,700,50,50,NULL,0,1.666666667,540,60.2455
1855,Ni,10,0,0,Incipient to wetness impregnation,550,6,700,1,100,SBA-15,1,0,0,700,50,50,NULL,0,1.666666667,600,58.9062
1856,Ni,10,0,0,Incipient to wetness impregnation,550,6,700,1,100,SBA-15,1,0,0,700,50,50,NULL,0,1.666666667,660,58.9062
1857,Ni,10,0,0,Incipient to wetness impregnation,550,6,700,1,100,SBA-15,1,0,0,700,50,50,NULL,0,1.666666667,720,58.7388
1858,Ni,10,0,0,Incipient to wetness impregnation,550,6,700,1,100,SBA-15,1,0,0,700,50,50,NULL,0,1.666666667,780,58.5714
1859,Ni,10,0,0,Incipient to wetness impregnation,550,6,700,1,100,SBA-15,1,0,0,700,50,50,NULL,0,1.666666667,840,57.7344
1860,Ni,10,0,0,Incipient to wetness impregnation,550,6,700,1,100,SBA-15,1,0,0,700,50,50,NULL,0,1.666666667,900,57.3996
1861,Ni,10,0,0,Incipient to wetness impregnation,550,6,700,1,100,SBA-15,1,0,0,700,50,50,NULL,0,1.666666667,960,57.3996
