Repository: wudilql/FMGTransformer

# FMGTransformer
The code modification is based on our submitted paper (A Fusion-Guided FMGTransformer Network for Predicting
Methanol Yield in Catalytic CO2 Hydrogenation), which aims to use deep learning algorithms to capture the nonlinear relationships between various reaction characteristics in order to predict methanol yield.

The data used in this project can be obtained from the paper by Manu Suvarna et al.(M. Suvarna, T. P. Araújo, J. Pérez-Ramírez, A generalized machine learning framework to predict the space-time yield of methanol from
thermocatalytic CO2 hydrogenation, Applied Catalysis B: Environmental 315 (2022) 121530. doi:10.1016/j.apcatb.2022.121530.)

File: CH4.csv (part 7 of 17)
data,catalyst,catalyst content,promote,promote content,preparation method, calcTemperature,calc Time,red Temperature,red Time,red H2,support1,support1_content,support2,support2_content,react Temperature,reac CH4,reac CO2,reac1,reac1_content,GHSV ,Time on stream,CH4 Conversion
1862,Ni,10,0,0,Incipient to wetness impregnation,550,6,700,1,100,SBA-15,1,0,0,700,50,50,NULL,0,1.666666667,1020,57.3996
1863,Ni,10,0,0,Incipient to wetness impregnation,550,6,700,1,100,SBA-15,1,0,0,700,50,50,NULL,0,1.666666667,1080,56.2277
1864,Ni,10,0,0,Incipient to wetness impregnation,550,6,700,1,100,SBA-15,1,0,0,700,50,50,NULL,0,1.666666667,1140,56.2277
1865,Ni,10,0,0,Incipient to wetness impregnation,550,6,700,1,100,SBA-15,1,0,0,700,50,50,NULL,0,1.666666667,1200,55.8929
1866,Ni,10,0,0,Incipient to wetness impregnation,550,6,700,1,100,SBA-15,1,0,0,700,50,50,NULL,0,1.666666667,1260,55.7254
1867,Ni,10,0,0,Incipient to wetness impregnation,550,6,700,1,100,SBA-15,1,0,0,700,50,50,NULL,0,1.666666667,1320,55.7254
1868,Ni,10,0,0,Incipient to wetness impregnation,550,6,700,1,100,SBA-15,1,0,0,700,50,50,NULL,0,1.666666667,1380,56.7299
1869,Ni,10,0,0,Incipient to wetness impregnation,550,6,700,1,100,SBA-15,1,0,0,700,50,50,NULL,0,1.666666667,1440,55.3906
1870,Ni,10,0,0,Incipient to wetness impregnation,550,6,700,1,100,SBA-15,1,0,0,700,50,50,NULL,0,1.666666667,1500,55.2232
1871,Ni,10,0,0,Incipient to wetness impregnation,550,6,700,1,100,SBA-15,1,0,0,700,50,50,NULL,0,1.666666667,1560,54.721
1872,Ni,10,0,0,Incipient to wetness impregnation,550,6,700,1,100,SBA-15,1,0,0,700,50,50,NULL,0,1.666666667,1620,54.721
1873,Ni,10,0,0,Incipient to wetness impregnation,550,6,700,1,100,SBA-15,1,0,0,700,50,50,NULL,0,1.666666667,1680,53.8839
1874,Ni,10,0,0,Incipient to wetness impregnation,550,6,700,1,100,SBA-15,1,0,0,700,50,50,NULL,0,1.666666667,1740,54.3862
1875,Ni,10,0,0,Incipient to wetness impregnation,550,6,700,1,100,SBA-15,1,0,0,700,50,50,NULL,0,1.666666667,1800,52.8795
1876,Ni,10,0,0,Incipient to wetness impregnation,550,6,700,1,100,SBA-15,1,0,0,700,50,50,NULL,0,1.666666667,1860,52.8795
1877,Ni,10,0,0,Incipient to wetness impregnation,550,6,700,1,100,SBA-15,1,0,0,700,50,50,NULL,0,1.666666667,1920,52.2098
1878,Ni,10,0,0,Incipient to wetness impregnation,550,6,700,1,100,SBA-15,1,0,0,700,50,50,NULL,0,1.666666667,1980,51.875
1879,Ni,10,0,0,Incipient to wetness impregnation,550,6,700,1,100,SBA-15,1,0,0,700,50,50,NULL,0,1.666666667,2040,50.8705
1880,Ni,10,0,0,Incipient to wetness impregnation,550,6,700,1,100,SBA-15,1,0,0,700,50,50,NULL,0,1.666666667,2100,49.3638
1881,Ni,10,0,0,Incipient to wetness impregnation,550,6,700,1,100,SBA-15,1,0,0,700,50,50,NULL,0,1.666666667,2160,48.6942
1882,Ni,10,0,0,Incipient to wetness impregnation,550,6,700,1,100,SBA-15,1,0,0,700,50,50,NULL,0,1.666666667,2220,48.3594
1883,Ni,10,0,0,Incipient to wetness impregnation,550,6,700,1,100,SBA-15,1,0,0,700,50,50,NULL,0,1.666666667,2280,48.0246
1884,Ni,10,0,0,Incipient to wetness impregnation,550,6,700,1,100,SBA-15,1,0,0,700,50,50,NULL,0,1.666666667,2340,46.3504
1885,Ni,10,0,0,Incipient to wetness impregnation,550,6,700,1,100,SBA-15,1,0,0,700,50,50,NULL,0,1.666666667,2400,46.0156
1886,Ni,10,0,0,Incipient to wetness impregnation,550,6,700,1,100,SBA-15,0.92,MgO,0.08,700,50,50,NULL,0,1.666666667,60,73.6384
1887,Ni,10,0,0,Incipient to wetness impregnation,550,6,700,1,100,SBA-15,0.92,MgO,0.08,700,50,50,NULL,0,1.666666667,120,73.471
1888,Ni,10,0,0,Incipient to wetness impregnation,550,6,700,1,100,SBA-15,0.92,MgO,0.08,700,50,50,NULL,0,1.666666667,180,73.3036
1889,Ni,10,0,0,Incipient to wetness impregnation,550,6,700,1,100,SBA-15,0.92,MgO,0.08,700,50,50,NULL,0,1.666666667,240,73.3036
1890,Ni,10,0,0,Incipient to wetness impregnation,550,6,700,1,100,SBA-15,0.92,MgO,0.08,700,50,50,NULL,0,1.666666667,300,73.1362
1891,Ni,10,0,0,Incipient to wetness impregnation,550,6,700,1,100,SBA-15,0.92,MgO,0.08,700,50,50,NULL,0,1.666666667,360,73.1362
1892,Ni,10,0,0,Incipient to wetness impregnation,550,6,700,1,100,SBA-15,0.92,MgO,0.08,700,50,50,NULL,0,1.666666667,420,72.9688
1893,Ni,10,0,0,Incipient to wetness impregnation,550,6,700,1,100,SBA-15,0.92,MgO,0.08,700,50,50,NULL,0,1.666666667,480,72.9688
1894,Ni,10,0,0,Incipient to wetness impregnation,550,6,700,1,100,SBA-15,0.92,MgO,0.08,700,50,50,NULL,0,1.666666667,540,72.8013
1895,Ni,10,0,0,Incipient to wetness impregnation,550,6,700,1,100,SBA-15,0.92,MgO,0.08,700,50,50,NULL,0,1.666666667,600,72.8013
1896,Ni,10,0,0,Incipient to wetness impregnation,550,6,700,1,100,SBA-15,0.92,MgO,0.08,700,50,50,NULL,0,1.666666667,660,72.4665
1897,Ni,10,0,0,Incipient to wetness impregnation,550,6,700,1,100,SBA-15,0.92,MgO,0.08,700,50,50,NULL,0,1.666666667,720,72.2991
1898,Ni,10,0,0,Incipient to wetness impregnation,550,6,700,1,100,SBA-15,0.92,MgO,0.08,700,50,50,NULL,0,1.666666667,780,71.9643
1899,Ni,10,0,0,Incipient to wetness impregnation,550,6,700,1,100,SBA-15,0.92,MgO,0.08,700,50,50,NULL,0,1.666666667,840,71.6295
1900,Ni,10,0,0,Incipient to wetness impregnation,550,6,700,1,100,SBA-15,0.92,MgO,0.08,700,50,50,NULL,0,1.666666667,900,71.1272
1901,Ni,10,0,0,Incipient to wetness impregnation,550,6,700,1,100,SBA-15,0.92,MgO,0.08,700,50,50,NULL,0,1.666666667,960,71.1272
1902,Ni,10,0,0,Incipient to wetness impregnation,550,6,700,1,100,SBA-15,0.92,MgO,0.08,700,50,50,NULL,0,1.666666667,1020,70.7924
1903,Ni,10,0,0,Incipient to wetness impregnation,550,6,700,1,100,SBA-15,0.92,MgO,0.08,700,50,50,NULL,0,1.666666667,1080,70.7924
1904,Ni,10,0,0,Incipient to wetness impregnation,550,6,700,1,100,SBA-15,0.92,MgO,0.08,700,50,50,NULL,0,1.666666667,1140,70.1228
1905,Ni,10,0,0,Incipient to wetness impregnation,550,6,700,1,100,SBA-15,0.92,MgO,0.08,700,50,50,NULL,0,1.666666667,1200,70.1228
1906,Ni,10,0,0,Incipient to wetness impregnation,550,6,700,1,100,SBA-15,0.92,MgO,0.08,700,50,50,NULL,0,1.666666667,1260,69.9554
1907,Ni,10,0,0,Incipient to wetness impregnation,550,6,700,1,100,SBA-15,0.92,MgO,0.08,700,50,50,NULL,0,1.666666667,1320,69.6205
1908,Ni,10,0,0,Incipient to wetness impregnation,550,6,700,1,100,SBA-15,0.92,MgO,0.08,700,50,50,NULL,0,1.666666667,1380,69.4531
1909,Ni,10,0,0,Incipient to wetness impregnation,550,6,700,1,100,SBA-15,0.92,MgO,0.08,700,50,50,NULL,0,1.666666667,1440,68.9509
1910,Ni,10,0,0,Incipient to wetness impregnation,550,6,700,1,100,SBA-15,0.92,MgO,0.08,700,50,50,NULL,0,1.666666667,1500,68.9509
1911,Ni,10,0,0,Incipient to wetness impregnation,550,6,700,1,100,SBA-15,0.92,MgO,0.08,700,50,50,NULL,0,1.666666667,1560,68.7835
1912,Ni,10,0,0,Incipient to wetness impregnation,550,6,700,1,100,SBA-15,0.92,MgO,0.08,700,50,50,NULL,0,1.666666667,1620,68.7835
1913,Ni,10,0,0,Incipient to wetness impregnation,550,6,700,1,100,SBA-15,0.92,MgO,0.08,700,50,50,NULL,0,1.666666667,1680,68.6161
1914,Ni,10,0,0,Incipient to wetness impregnation,550,6,700,1,100,SBA-15,0.92,MgO,0.08,700,50,50,NULL,0,1.666666667,1740,68.6161
1915,Ni,10,0,0,Incipient to wetness impregnation,550,6,700,1,100,SBA-15,0.92,MgO,0.08,700,50,50,NULL,0,1.666666667,1800,68.6161
1916,Ni,10,0,0,Incipient to wetness impregnation,550,6,700,1,100,SBA-15,0.92,MgO,0.08,700,50,50,NULL,0,1.666666667,1860,68.2812
1917,Ni,10,0,0,Incipient to wetness impregnation,550,6,700,1,100,SBA-15,0.92,MgO,0.08,700,50,50,NULL,0,1.666666667,1920,68.2812
1918,Ni,10,0,0,Incipient to wetness impregnation,550,6,700,1,100,SBA-15,0.92,MgO,0.08,700,50,50,NULL,0,1.666666667,1980,68.2812
1919,Ni,10,0,0,Incipient to wetness impregnation,550,6,700,1,100,SBA-15,0.92,MgO,0.08,700,50,50,NULL,0,1.666666667,2040,68.1138
1920,Ni,10,0,0,Incipient to wetness impregnation,550,6,700,1,100,SBA-15,0.92,MgO,0.08,700,50,50,NULL,0,1.666666667,2100,67.6116
1921,Ni,10,0,0,Incipient to wetness impregnation,550,6,700,1,100,SBA-15,0.92,MgO,0.08,700,50,50,NULL,0,1.666666667,2160,67.1094
1922,Ni,10,0,0,Incipient to wetness impregnation,550,6,700,1,100,SBA-15,0.92,MgO,0.08,700,50,50,NULL,0,1.666666667,2220,66.7746
1923,Ni,10,0,0,Incipient to wetness impregnation,550,6,700,1,100,SBA-15,0.92,MgO,0.08,700,50,50,NULL,0,1.666666667,2280,66.6071
1924,Ni,10,0,0,Incipient to wetness impregnation,550,6,700,1,100,SBA-15,0.92,MgO,0.08,700,50,50,NULL,0,1.666666667,2340,66.6071
1925,Ni,10,0,0,Incipient to wetness impregnation,550,6,700,1,100,SBA-15,0.92,MgO,0.08,700,50,50,NULL,0,1.666666667,2400,66.6071
1926,Pt,0.8,0,0,Wet impregnation,25,0,750,2,100,MCM-41,1,0,0,500,25,25,reac He %vol,50,1.2,60,25.9259
1927,Pt,0.8,0,0,Wet impregnation,25,0,750,2,100,MCM-41,1,0,0,550,25,25,reac He %vol,50,1.2,60,28.0423
1928,Pt,0.8,0,0,Wet impregnation,25,0,750,2,100,MCM-41,1,0,0,600,25,25,reac He %vol,50,1.2,60,30.6878
1929,Pt,0.8,0,0,Wet impregnation,25,0,750,2,100,MCM-41,1,0,0,650,25,25,reac He %vol,50,1.2,60,35.7143
1930,Pt,0.8,0,0,Wet impregnation,25,0,750,2,100,MCM-41,1,0,0,700,25,25,reac He %vol,50,1.2,60,40.7407
1931,Pt,0.8,0,0,Wet impregnation,25,0,750,2,100,MCM-41,1,0,0,750,25,25,reac He %vol,50,1.2,60,51.5873
1932,Pt,0.8,0,0,Wet impregnation,25,0,750,2,100,MCM-41,1,0,0,800,25,25,reac He %vol,50,1.2,60,58.2011
1933,Co,4,Pt,0.8,Wet impregnation,25,0,750,2,100,MCM-41,1,0,0,500,25,25,reac He %vol,50,1.2,60,25.9259
1934,Co,4,Pt,0.8,Wet impregnation,25,0,750,2,100,MCM-41,1,0,0,550,25,25,reac He %vol,50,1.2,60,28.3069
1935,Co,4,Pt,0.8,Wet impregnation,25,0,750,2,100,MCM-41,1,0,0,600,25,25,reac He %vol,50,1.2,60,35.9788
1936,Co,4,Pt,0.8,Wet impregnation,25,0,750,2,100,MCM-41,1,0,0,650,25,25,reac He %vol,50,1.2,60,49.2063
1937,Co,4,Pt,0.8,Wet impregnation,25,0,750,2,100,MCM-41,1,0,0,700,25,25,reac He %vol,50,1.2,60,63.7566
1938,Co,4,Pt,0.8,Wet impregnation,25,0,750,2,100,MCM-41,1,0,0,750,25,25,reac He %vol,50,1.2,60,78.5714
1939,Co,4,Pt,0.8,Wet impregnation,25,0,750,2,100,MCM-41,1,0,0,800,25,25,reac He %vol,50,1.2,60,87.8307
1940,Co,4,Pt,1,Wet impregnation,25,0,750,2,100,MCM-41,1,0,0,500,25,25,reac He %vol,50,1.2,60,26.455
1941,Co,4,Pt,1,Wet impregnation,25,0,750,2,100,MCM-41,1,0,0,550,25,25,reac He %vol,50,1.2,60,26.9841
1942,Co,4,Pt,1,Wet impregnation,25,0,750,2,100,MCM-41,1,0,0,600,25,25,reac He %vol,50,1.2,60,28.836
1943,Co,4,Pt,1,Wet impregnation,25,0,750,2,100,MCM-41,1,0,0,650,25,25,reac He %vol,50,1.2,60,30.6878
1944,Co,4,Pt,1,Wet impregnation,25,0,750,2,100,MCM-41,1,0,0,700,25,25,reac He %vol,50,1.2,60,37.5661
1945,Co,4,Pt,1,Wet impregnation,25,0,750,2,100,MCM-41,1,0,0,750,25,25,reac He %vol,50,1.2,60,66.4021
1946,Co,4,Pt,1,Wet impregnation,25,0,750,2,100,MCM-41,1,0,0,800,25,25,reac He %vol,50,1.2,60,74.8677
1947,Ni,4,Pt,0.8,Wet impregnation,25,0,750,2,100,MCM-41,1,0,0,500,25,25,reac He %vol,50,1.2,60,33.5979
1948,Ni,4,Pt,0.8,Wet impregnation,25,0,750,2,100,MCM-41,1,0,0,550,25,25,reac He %vol,50,1.2,60,41.0053
1949,Ni,4,Pt,0.8,Wet impregnation,25,0,750,2,100,MCM-41,1,0,0,600,25,25,reac He %vol,50,1.2,60,50.7937
1950,Ni,4,Pt,0.8,Wet impregnation,25,0,750,2,100,MCM-41,1,0,0,650,25,25,reac He %vol,50,1.2,60,67.1958
1951,Ni,4,Pt,0.8,Wet impregnation,25,0,750,2,100,MCM-41,1,0,0,700,25,25,reac He %vol,50,1.2,60,76.1905
1952,Ni,4,Pt,0.8,Wet impregnation,25,0,750,2,100,MCM-41,1,0,0,750,25,25,reac He %vol,50,1.2,60,85.9788
1953,Ni,4,Pt,0.8,Wet impregnation,25,0,750,2,100,MCM-41,1,0,0,800,25,25,reac He %vol,50,1.2,60,91.5344
1954,Ni,1,0,0,Incipient to wetness impregnation,500,5,500,1,20,ZSM-5,1,0,0,500,50,50,NULL,0,3.846153846,30,8.21053
1955,Ni,1,0,0,Incipient to wetness impregnation,500,5,500,1,20,ZSM-5,1,0,0,600,50,50,NULL,0,3.846153846,30,29.8947
1956,Ni,1,0,0,Incipient to wetness impregnation,500,5,500,1,20,ZSM-5,1,0,0,700,50,50,NULL,0,3.846153846,30,55.3684
1957,Ni,1,0,0,Incipient to wetness impregnation,500,5,500,1,20,ZSM-5,1,0,0,800,50,50,NULL,0,3.846153846,30,88.4211
1958,Ni,1,0,0,Incipient to wetness impregnation,500,5,500,1,20,ZSM-5,1,0,0,900,50,50,NULL,0,3.846153846,30,92
1959,Ni,3,0,0,Incipient to wetness impregnation,500,5,500,1,20,ZSM-5,1,0,0,500,50,50,NULL,0,3.846153846,30,13.2632
1960,Ni,3,0,0,Incipient to wetness impregnation,500,5,500,1,20,ZSM-5,1,0,0,600,50,50,NULL,0,3.846153846,30,51.5789
1961,Ni,3,0,0,Incipient to wetness impregnation,500,5,500,1,20,ZSM-5,1,0,0,700,50,50,NULL,0,3.846153846,30,74.9474
1962,Ni,3,0,0,Incipient to wetness impregnation,500,5,500,1,20,ZSM-5,1,0,0,800,50,50,NULL,0,3.846153846,30,97.0526
1963,Ni,3,0,0,Incipient to wetness impregnation,500,5,500,1,20,ZSM-5,1,0,0,900,50,50,NULL,0,3.846153846,30,95.3684
1964,Ni,5,0,0,Incipient to wetness impregnation,500,5,500,1,20,ZSM-5,1,0,0,500,50,50,NULL,0,3.846153846,30,20.2105
1965,Ni,5,0,0,Incipient to wetness impregnation,500,5,500,1,20,ZSM-5,1,0,0,600,50,50,NULL,0,3.846153846,30,62.3158
1966,Ni,5,0,0,Incipient to wetness impregnation,500,5,500,1,20,ZSM-5,1,0,0,700,50,50,NULL,0,3.846153846,30,86.1053
1967,Ni,5,0,0,Incipient to wetness impregnation,500,5,500,1,20,ZSM-5,1,0,0,800,50,50,NULL,0,3.846153846,30,96.8421
1968,Ni,5,0,0,Incipient to wetness impregnation,500,5,500,1,20,ZSM-5,1,0,0,900,50,50,NULL,0,3.846153846,30,97.0526
1969,Ni,7,0,0,Incipient to wetness impregnation,500,5,500,1,20,ZSM-5,1,0,0,500,50,50,NULL,0,3.846153846,30,25.2632
1970,Ni,7,0,0,Incipient to wetness impregnation,500,5,500,1,20,ZSM-5,1,0,0,600,50,50,NULL,0,3.846153846,30,65.8947
1971,Ni,7,0,0,Incipient to wetness impregnation,500,5,500,1,20,ZSM-5,1,0,0,700,50,50,NULL,0,3.846153846,30,88
1972,Ni,7,0,0,Incipient to wetness impregnation,500,5,500,1,20,ZSM-5,1,0,0,800,50,50,NULL,0,3.846153846,30,97.0526
1973,Ni,7,0,0,Incipient to wetness impregnation,500,5,500,1,20,ZSM-5,1,0,0,900,50,50,NULL,0,3.846153846,30,97.0526
1974,Ni,9,0,0,Incipient to wetness impregnation,500,5,500,1,20,ZSM-5,1,0,0,500,50,50,NULL,0,3.846153846,30,27.1579
1975,Ni,9,0,0,Incipient to wetness impregnation,500,5,500,1,20,ZSM-5,1,0,0,600,50,50,NULL,0,3.846153846,30,66.9474
1976,Ni,9,0,0,Incipient to wetness impregnation,500,5,500,1,20,ZSM-5,1,0,0,700,50,50,NULL,0,3.846153846,30,88.8421
1977,Ni,9,0,0,Incipient to wetness impregnation,500,5,500,1,20,ZSM-5,1,0,0,800,50,50,NULL,0,3.846153846,30,96.8421
1978,Ni,9,0,0,Incipient to wetness impregnation,500,5,500,1,20,ZSM-5,1,0,0,900,50,50,NULL,0,3.846153846,30,97.2632
1979,Ce,1,Ni,5,Incipient to wetness impregnation,500,5,500,1,20,ZSM-5,1,0,0,500,50,50,NULL,0,3.846153846,30,29.9518
1980,Ce,1,Ni,5,Incipient to wetness impregnation,500,5,500,1,20,ZSM-5,1,0,0,600,50,50,NULL,0,3.846153846,30,69.4217
1981,Ce,1,Ni,5,Incipient to wetness impregnation,500,5,500,1,20,ZSM-5,1,0,0,700,50,50,NULL,0,3.846153846,30,86.988
1982,Ce,1,Ni,5,Incipient to wetness impregnation,500,5,500,1,20,ZSM-5,1,0,0,800,50,50,NULL,0,3.846153846,30,97.3976
1983,Ce,1,Ni,5,Incipient to wetness impregnation,500,5,500,1,20,ZSM-5,1,0,0,900,50,50,NULL,0,3.846153846,30,97.3976
1984,Ce,3,Ni,5,Incipient to wetness impregnation,500,5,500,1,20,ZSM-5,1,0,0,500,50,50,NULL,0,3.846153846,30,33.8554
1985,Ce,3,Ni,5,Incipient to wetness impregnation,500,5,500,1,20,ZSM-5,1,0,0,600,50,50,NULL,0,3.846153846,30,70.9398
1986,Ce,3,Ni,5,Incipient to wetness impregnation,500,5,500,1,20,ZSM-5,1,0,0,700,50,50,NULL,0,3.846153846,30,91.759
1987,Ce,3,Ni,5,Incipient to wetness impregnation,500,5,500,1,20,ZSM-5,1,0,0,800,50,50,NULL,0,3.846153846,30,96.9639
1988,Ce,3,Ni,5,Incipient to wetness impregnation,500,5,500,1,20,ZSM-5,1,0,0,900,50,50,NULL,0,3.846153846,30,95.4458
1989,Ce,5,Ni,5,Incipient to wetness impregnation,500,5,500,1,20,ZSM-5,1,0,0,500,50,50,NULL,0,3.846153846,30,25.1807
1990,Ce,5,Ni,5,Incipient to wetness impregnation,500,5,500,1,20,ZSM-5,1,0,0,600,50,50,NULL,0,3.846153846,30,58.1446
1991,Ce,5,Ni,5,Incipient to wetness impregnation,500,5,500,1,20,ZSM-5,1,0,0,700,50,50,NULL,0,3.846153846,30,91.1084
1992,Ce,5,Ni,5,Incipient to wetness impregnation,500,5,500,1,20,ZSM-5,1,0,0,800,50,50,NULL,0,3.846153846,30,96.9639
1993,Ce,5,Ni,5,Incipient to wetness impregnation,500,5,500,1,20,ZSM-5,1,0,0,900,50,50,NULL,0,3.846153846,30,95.8795
1994,Ce,10,Ni,5,Incipient to wetness impregnation,500,5,500,1,20,ZSM-5,1,0,0,500,50,50,NULL,0,3.846153846,30,23.6627
1995,Ce,10,Ni,5,Incipient to wetness impregnation,500,5,500,1,20,ZSM-5,1,0,0,600,50,50,NULL,0,3.846153846,30,55.9759
1996,Ce,10,Ni,5,Incipient to wetness impregnation,500,5,500,1,20,ZSM-5,1,0,0,700,50,50,NULL,0,3.846153846,30,88.506
1997,Ce,10,Ni,5,Incipient to wetness impregnation,500,5,500,1,20,ZSM-5,1,0,0,800,50,50,NULL,0,3.846153846,30,96.3133
1998,Ce,10,Ni,5,Incipient to wetness impregnation,500,5,500,1,20,ZSM-5,1,0,0,900,50,50,NULL,0,3.846153846,30,95.2289
1999,Ce,15,Ni,5,Incipient to wetness impregnation,500,5,500,1,20,ZSM-5,1,0,0,500,50,50,NULL,0,3.846153846,30,26.0482
2000,Ce,15,Ni,5,Incipient to wetness impregnation,500,5,500,1,20,ZSM-5,1,0,0,600,50,50,NULL,0,3.846153846,30,58.5783
2001,Ce,15,Ni,5,Incipient to wetness impregnation,500,5,500,1,20,ZSM-5,1,0,0,700,50,50,NULL,0,3.846153846,30,90.0241
2002,Ce,15,Ni,5,Incipient to wetness impregnation,500,5,500,1,20,ZSM-5,1,0,0,800,50,50,NULL,0,3.846153846,30,95.8795
2003,Ce,15,Ni,5,Incipient to wetness impregnation,500,5,500,1,20,ZSM-5,1,0,0,900,50,50,NULL,0,3.846153846,30,96.9639
2004,Ce,5,Ni,5,Incipient to wetness impregnation,500,5,500,1,20,ZSM-5,1,0,0,500,16.66666667,83.33333333,NULL,0,3.846153846,30,4.08163
2005,Ce,5,Ni,5,Incipient to wetness impregnation,500,5,500,1,20,ZSM-5,1,0,0,600,16.66666667,83.33333333,NULL,0,3.846153846,30,52.8757
2006,Ce,5,Ni,5,Incipient to wetness impregnation,500,5,500,1,20,ZSM-5,1,0,0,700,16.66666667,83.33333333,NULL,0,3.846153846,30,61.9666
2007,Ce,5,Ni,5,Incipient to wetness impregnation,500,5,500,1,20,ZSM-5,1,0,0,800,16.66666667,83.33333333,NULL,0,3.846153846,30,60.1113
2008,Ce,5,Ni,5,Incipient to wetness impregnation,500,5,500,1,20,ZSM-5,1,0,0,900,16.66666667,83.33333333,NULL,0,3.846153846,30,56.7718
2009,Ce,5,Ni,5,Incipient to wetness impregnation,500,5,500,1,20,ZSM-5,1,0,0,500,33.33333333,66.66666667,NULL,0,3.846153846,30,17.8108
2010,Ce,5,Ni,5,Incipient to wetness impregnation,500,5,500,1,20,ZSM-5,1,0,0,600,33.33333333,66.66666667,NULL,0,3.846153846,30,62.8942
2011,Ce,5,Ni,5,Incipient to wetness impregnation,500,5,500,1,20,ZSM-5,1,0,0,700,33.33333333,66.66666667,NULL,0,3.846153846,30,87.013
2012,Ce,5,Ni,5,Incipient to wetness impregnation,500,5,500,1,20,ZSM-5,1,0,0,800,33.33333333,66.66666667,NULL,0,3.846153846,30,82.5603
2013,Ce,5,Ni,5,Incipient to wetness impregnation,500,5,500,1,20,ZSM-5,1,0,0,900,33.33333333,66.66666667,NULL,0,3.846153846,30,86.8275
2014,Ce,5,Ni,5,Incipient to wetness impregnation,500,5,500,1,20,ZSM-5,1,0,0,500,66.66666667,33.33333333,NULL,0,3.846153846,30,20.4082
2015,Ce,5,Ni,5,Incipient to wetness impregnation,500,5,500,1,20,ZSM-5,1,0,0,600,66.66666667,33.33333333,NULL,0,3.846153846,30,63.6364
2016,Ce,5,Ni,5,Incipient to wetness impregnation,500,5,500,1,20,ZSM-5,1,0,0,700,66.66666667,33.33333333,NULL,0,3.846153846,30,83.1169
2017,Ce,5,Ni,5,Incipient to wetness impregnation,500,5,500,1,20,ZSM-5,1,0,0,800,66.66666667,33.33333333,NULL,0,3.846153846,30,66.4193
2018,Ce,5,Ni,5,Incipient to wetness impregnation,500,5,500,1,20,ZSM-5,1,0,0,900,66.66666667,33.33333333,NULL,0,3.846153846,30,65.3061
2019,Ce,5,Ni,5,Incipient to wetness impregnation,500,5,500,1,20,ZSM-5,1,0,0,500,83.33333333,16.66666667,NULL,0,3.846153846,30,24.6753
2020,Ce,5,Ni,5,Incipient to wetness impregnation,500,5,500,1,20,ZSM-5,1,0,0,600,83.33333333,16.66666667,NULL,0,3.846153846,30,59.7403
2021,Ce,5,Ni,5,Incipient to wetness impregnation,500,5,500,1,20,ZSM-5,1,0,0,700,83.33333333,16.66666667,NULL,0,3.846153846,30,77.3655
2022,Ce,5,Ni,5,Incipient to wetness impregnation,500,5,500,1,20,ZSM-5,1,0,0,800,83.33333333,16.66666667,NULL,0,3.846153846,30,34.1373
2023,Ce,5,Ni,5,Incipient to wetness impregnation,500,5,500,1,20,ZSM-5,1,0,0,900,83.33333333,16.66666667,NULL,0,3.846153846,30,35.2505
2024,Ni,5,0,0,Wet impregnation,500,4,500,2,100,Al2O3(Gamma),1,0,0,500,47.22222222,47.22222222,reac N2 %vol,5.555555556,16.66666667,30,18.6207
2025,Ni,5,0,0,Wet impregnation,500,4,500,2,100,Al2O3(Gamma),1,0,0,600,47.22222222,47.22222222,reac N2 %vol,5.555555556,16.66666667,30,54.8276
2026,Ni,5,0,0,Wet impregnation,500,4,500,2,100,Al2O3(Gamma),1,0,0,700,47.22222222,47.22222222,reac N2 %vol,5.555555556,16.66666667,30,80.5667
2027,Ni,5,0,0,Wet impregnation,500,4,500,2,100,Al2O3(Gamma),1,0,0,800,47.22222222,47.22222222,reac N2 %vol,5.555555556,16.66666667,30,93.2987
2028,Ni,5,0,0,Wet impregnation,500,4,500,2,100,ZrO2,1,0,0,500,47.22222222,47.22222222,reac N2 %vol,5.555555556,16.66666667,30,22.7586
2029,Ni,5,0,0,Wet impregnation,500,4,500,2,100,ZrO2,1,0,0,600,47.22222222,47.22222222,reac N2 %vol,5.555555556,16.66666667,30,62.7586
2030,Ni,5,0,0,Wet impregnation,500,4,500,2,100,ZrO2,1,0,0,700,47.22222222,47.22222222,reac N2 %vol,5.555555556,16.66666667,30,85.3045
2031,Ni,5,0,0,Wet impregnation,500,4,500,2,100,ZrO2,1,0,0,800,47.22222222,47.22222222,reac N2 %vol,5.555555556,16.66666667,30,93.6821
2032,Ni,5,0,0,Wet impregnation,500,4,500,2,100,CeO2,1,0,0,500,47.22222222,47.22222222,reac N2 %vol,5.555555556,16.66666667,30,15.8621
2033,Ni,5,0,0,Wet impregnation,500,4,500,2,100,CeO2,1,0,0,600,47.22222222,47.22222222,reac N2 %vol,5.555555556,16.66666667,30,41.0345
2034,Ni,5,0,0,Wet impregnation,500,4,500,2,100,CeO2,1,0,0,700,47.22222222,47.22222222,reac N2 %vol,5.555555556,16.66666667,30,80.9227
2035,Ni,5,0,0,Wet impregnation,500,4,500,2,100,CeO2,1,0,0,800,47.22222222,47.22222222,reac N2 %vol,5.555555556,16.66666667,30,90.1219
2036,Ni,5,0,0,Wet impregnation,500,4,500,2,100,Al2O3(Gamma),1,0,0,700,47.22222222,47.22222222,reac N2 %vol,5.555555556,16.66666667,360,78.6
2037,Ni,5,0,0,Wet impregnation,500,4,500,2,100,ZrO2,1,0,0,700,47.22222222,47.22222222,reac N2 %vol,5.555555556,16.66666667,360,83.2
2038,Ni,5,0,0,Wet impregnation,500,4,500,2,100,CeO2,1,0,0,700,47.22222222,47.22222222,reac N2 %vol,5.555555556,16.66666667,360,78.2
2039,Ni,2,0,0,Wet impregnation,750,4,700,1,100,¦Á-Al2O3(Alpha),0.95,CeO2,0.05,500,12.5,12.5,reac N2 %vol,75,0.2,60,7.03088
2040,Ni,2,0,0,Wet impregnation,750,4,700,1,100,¦Á-Al2O3(Alpha),0.95,CeO2,0.05,550,12.5,12.5,reac N2 %vol,75,0.2,60,16.7221
2041,Ni,2,0,0,Wet impregnation,750,4,700,1,100,¦Á-Al2O3(Alpha),0.95,CeO2,0.05,600,12.5,12.5,reac N2 %vol,75,0.2,60,29.8337
2042,Ni,2,0,0,Wet impregnation,750,4,700,1,100,¦Á-Al2O3(Alpha),0.95,CeO2,0.05,650,12.5,12.5,reac N2 %vol,75,0.2,60,45.0356
2043,Ni,2,0,0,Wet impregnation,750,4,700,1,100,¦Á-Al2O3(Alpha),0.95,CeO2,0.05,700,12.5,12.5,reac N2 %vol,75,0.2,60,60.0475
2044,Ni,2,0,0,Wet impregnation,750,4,700,1,100,¦Á-Al2O3(Alpha),0.95,CeO2,0.01,500,12.5,12.5,reac N2 %vol,75,0.2,60,12.9216
2045,Ni,2,0,0,Wet impregnation,750,4,700,1,100,¦Á-Al2O3(Alpha),0.95,CeO2,0.01,550,12.5,12.5,reac N2 %vol,75,0.2,60,23.943
2046,Ni,2,0,0,Wet impregnation,750,4,700,1,100,¦Á-Al2O3(Alpha),0.95,CeO2,0.01,600,12.5,12.5,reac N2 %vol,75,0.2,60,40.095
2047,Ni,2,0,0,Wet impregnation,750,4,700,1,100,¦Á-Al2O3(Alpha),0.95,CeO2,0.01,650,12.5,12.5,reac N2 %vol,75,0.2,60,56.057
2048,Ni,2,0,0,Wet impregnation,750,4,700,1,100,¦Á-Al2O3(Alpha),0.95,CeO2,0.01,700,12.5,12.5,reac N2 %vol,75,0.2,60,72.399
2049,Ni,2,0,0,Wet impregnation,750,4,700,1,100,¦Á-Al2O3(Alpha),0.95,CeO2,0.04,500,12.5,12.5,reac N2 %vol,75,0.2,60,17.8622
2050,Ni,2,0,0,Wet impregnation,750,4,700,1,100,¦Á-Al2O3(Alpha),0.95,CeO2,0.04,550,12.5,12.5,reac N2 %vol,75,0.2,60,30.7838
2051,Ni,2,0,0,Wet impregnation,750,4,700,1,100,¦Á-Al2O3(Alpha),0.95,CeO2,0.04,600,12.5,12.5,reac N2 %vol,75,0.2,60,46.9359
2052,Ni,2,0,0,Wet impregnation,750,4,700,1,100,¦Á-Al2O3(Alpha),0.95,CeO2,0.04,650,12.5,12.5,reac N2 %vol,75,0.2,60,63.0879
2053,Ni,2,0,0,Wet impregnation,750,4,700,1,100,¦Á-Al2O3(Alpha),0.95,CeO2,0.04,700,12.5,12.5,reac N2 %vol,75,0.2,60,79.0499
2054,Ni,2,0,0,Wet impregnation,750,4,700,1,100,¦Á-Al2O3(Alpha),0.95,CeO2,0.025,500,12.5,12.5,reac N2 %vol,75,0.2,60,9.88124
2055,Ni,2,0,0,Wet impregnation,750,4,700,1,100,¦Á-Al2O3(Alpha),0.95,CeO2,0.025,550,12.5,12.5,reac N2 %vol,75,0.2,60,21.8527
2056,Ni,2,0,0,Wet impregnation,750,4,700,1,100,¦Á-Al2O3(Alpha),0.95,CeO2,0.025,600,12.5,12.5,reac N2 %vol,75,0.2,60,37.8147
2057,Ni,2,0,0,Wet impregnation,750,4,700,1,100,¦Á-Al2O3(Alpha),0.95,CeO2,0.025,650,12.5,12.5,reac N2 %vol,75,0.2,60,54.5368
2058,Ni,2,0,0,Wet impregnation,750,4,700,1,100,¦Á-Al2O3(Alpha),0.95,CeO2,0.025,700,12.5,12.5,reac N2 %vol,75,0.2,60,67.0784
2059,Ni,2,0,0,Wet impregnation,750,4,700,1,100,¦Á-Al2O3(Alpha),0.95,ZrO2,0.05,500,12.5,12.5,reac N2 %vol,75,0.2,60,8.93112
2060,Ni,2,0,0,Wet impregnation,750,4,700,1,100,¦Á-Al2O3(Alpha),0.95,ZrO2,0.05,550,12.5,12.5,reac N2 %vol,75,0.2,60,17.1021
2061,Ni,2,0,0,Wet impregnation,750,4,700,1,100,¦Á-Al2O3(Alpha),0.95,ZrO2,0.05,600,12.5,12.5,reac N2 %vol,75,0.2,60,28.8836
2062,Ni,2,0,0,Wet impregnation,750,4,700,1,100,¦Á-Al2O3(Alpha),0.95,ZrO2,0.05,650,12.5,12.5,reac N2 %vol,75,0.2,60,43.1354
2063,Ni,2,0,0,Wet impregnation,750,4,700,1,100,¦Á-Al2O3(Alpha),0.95,ZrO2,0.05,700,12.5,12.5,reac N2 %vol,75,0.2,60,58.1473
2064,Ni,2,0,0,Wet impregnation,750,4,700,1,100,¦Á-Al2O3(Alpha),1,0,0,500,12.5,12.5,reac N2 %vol,75,0.2,60,4.94062
2065,Ni,2,0,0,Wet impregnation,750,4,700,1,100,¦Á-Al2O3(Alpha),1,0,0,550,12.5,12.5,reac N2 %vol,75,0.2,60,9.88124
2066,Ni,2,0,0,Wet impregnation,750,4,700,1,100,¦Á-Al2O3(Alpha),1,0,0,600,12.5,12.5,reac N2 %vol,75,0.2,60,19.9525
2067,Ni,2,0,0,Wet impregnation,750,4,700,1,100,¦Á-Al2O3(Alpha),1,0,0,650,12.5,12.5,reac N2 %vol,75,0.2,60,30.0238
2068,Ni,2,0,0,Wet impregnation,750,4,700,1,100,¦Á-Al2O3(Alpha),1,0,0,700,12.5,12.5,reac N2 %vol,75,0.2,60,44.0855
2069,Ni,5,0,0,Wet impregnation,600,4,650,4,100,Al2O3(Gamma),0.6452,CaO,0.3548,550,50,50,NULL,0,3.333333333,30,22.4703
2070,Ni,5,0,0,Wet impregnation,600,4,650,4,100,Al2O3(Gamma),0.6452,CaO,0.3548,600,50,50,NULL,0,3.333333333,30,37.5683
2071,Ni,5,0,0,Wet impregnation,600,4,650,4,100,Al2O3(Gamma),0.6452,CaO,0.3548,650,50,50,NULL,0,3.333333333,30,51.2549
2072,Ni,5,0,0,Wet impregnation,600,4,650,4,100,Al2O3(Gamma),0.6452,CaO,0.3548,700,50,50,NULL,0,3.333333333,30,68.1176
2073,Ni,5,0,0,Wet impregnation,600,4,650,4,100,Al2O3(Gamma),0.5147,CaO,0.4853,550,50,50,NULL,0,3.333333333,30,23.2941
2074,Ni,5,0,0,Wet impregnation,600,4,650,4,100,Al2O3(Gamma),0.5147,CaO,0.4853,600,50,50,NULL,0,3.333333333,30,37.3333
2075,Ni,5,0,0,Wet impregnation,600,4,650,4,100,Al2O3(Gamma),0.5147,CaO,0.4853,650,50,50,NULL,0,3.333333333,30,52.7843
2076,Ni,5,0,0,Wet impregnation,600,4,650,4,100,Al2O3(Gamma),0.5147,CaO,0.4853,700,50,50,NULL,0,3.333333333,30,67.2941
2077,Ni,5,0,0,Wet impregnation,600,4,650,4,100,Al2O3(Gamma),0.7843,CaO,0.2157,550,50,50,NULL,0,3.333333333,30,22
2078,Ni,5,0,0,Wet impregnation,600,4,650,4,100,Al2O3(Gamma),0.7843,CaO,0.2157,600,50,50,NULL,0,3.333333333,30,38.7451
2079,Ni,5,0,0,Wet impregnation,600,4,650,4,100,Al2O3(Gamma),0.7843,CaO,0.2157,650,50,50,NULL,0,3.333333333,30,53.0199
2080,Ni,5,0,0,Wet impregnation,600,4,650,4,100,Al2O3(Gamma),0.7843,CaO,0.2157,700,50,50,NULL,0,3.333333333,30,74.1176
2081,Ni,5,0,0,Wet impregnation,600,4,650,4,100,Al2O3(Gamma),0.916,CaO,0.084,550,50,50,NULL,0,3.333333333,30,22.9412
2082,Ni,5,0,0,Wet impregnation,600,4,650,4,100,Al2O3(Gamma),0.916,CaO,0.084,600,50,50,NULL,0,3.333333333,30,35.3333
2083,Ni,5,0,0,Wet impregnation,600,4,650,4,100,Al2O3(Gamma),0.916,CaO,0.084,650,50,50,NULL,0,3.333333333,30,54.1961
2084,Ni,5,0,0,Wet impregnation,600,4,650,4,100,Al2O3(Gamma),0.916,CaO,0.084,700,50,50,NULL,0,3.333333333,30,72.7059
2085,Ni,5,0,0,Wet impregnation,600,4,650,4,100,Al2O3(Gamma),0.5147,CaO,0.4853,700,50,50,NULL,0,3.333333333,0.442478,64.2857
2086,Ni,5,0,0,Wet impregnation,600,4,650,4,100,Al2O3(Gamma),0.5147,CaO,0.4853,700,50,50,NULL,0,3.333333333,15,63.1533
2087,Ni,5,0,0,Wet impregnation,600,4,650,4,100,Al2O3(Gamma),0.5147,CaO,0.4853,700,50,50,NULL,0,3.333333333,30,63.0662
2088,Ni,5,0,0,Wet impregnation,600,4,650,4,100,Al2O3(Gamma),0.5147,CaO,0.4853,700,50,50,NULL,0,3.333333333,45,63.5017
2089,Ni,5,0,0,Wet impregnation,600,4,650,4,100,Al2O3(Gamma),0.5147,CaO,0.4853,700,50,50,NULL,0,3.333333333,60,62.7178
2090,Ni,5,0,0,Wet impregnation,600,4,650,4,100,Al2O3(Gamma),0.5147,CaO,0.4853,700,50,50,NULL,0,3.333333333,75,62.3693
2091,Ni,5,0,0,Wet impregnation,600,4,650,4,100,Al2O3(Gamma),0.5147,CaO,0.4853,700,50,50,NULL,0,3.333333333,90,62.2822
2092,Ni,5,0,0,Wet impregnation,600,4,650,4,100,Al2O3(Gamma),0.5147,CaO,0.4853,700,50,50,NULL,0,3.333333333,105,66.5505
2093,Ni,5,0,0,Wet impregnation,600,4,650,4,100,Al2O3(Gamma),0.5147,CaO,0.4853,700,50,50,NULL,0,3.333333333,120,61.4111
2094,Ni,5,0,0,Wet impregnation,600,4,650,4,100,Al2O3(Gamma),0.5147,CaO,0.4853,700,50,50,NULL,0,3.333333333,135,61.5854
2095,Ni,5,0,0,Wet impregnation,600,4,650,4,100,Al2O3(Gamma),0.5147,CaO,0.4853,700,50,50,NULL,0,3.333333333,150,64.0244
2096,Ni,5,0,0,Wet impregnation,600,4,650,4,100,Al2O3(Gamma),0.5147,CaO,0.4853,700,50,50,NULL,0,3.333333333,165,63.5017
2097,Ni,5,0,0,Wet impregnation,600,4,650,4,100,Al2O3(Gamma),0.5147,CaO,0.4853,700,50,50,NULL,0,3.333333333,180,61.7596
2098,Ni,5,0,0,Wet impregnation,600,4,650,4,100,Al2O3(Gamma),0.5147,CaO,0.4853,700,50,50,NULL,0,3.333333333,195,63.4146
2099,Ni,5,0,0,Wet impregnation,600,4,650,4,100,Al2O3(Gamma),0.5147,CaO,0.4853,700,50,50,NULL,0,3.333333333,210,62.7178
2100,Ni,5,0,0,Wet impregnation,600,4,650,4,100,Al2O3(Gamma),0.5147,CaO,0.4853,700,50,50,NULL,0,3.333333333,225,59.4077
2101,Ni,5,0,0,Wet impregnation,600,4,650,4,100,Al2O3(Gamma),0.5147,CaO,0.4853,700,50,50,NULL,0,3.333333333,240,60.8885
2102,Ni,5,0,0,Wet impregnation,600,4,650,4,100,Al2O3(Gamma),0.5147,CaO,0.4853,700,50,50,NULL,0,3.333333333,255,61.1498
2103,Ni,5,0,0,Wet impregnation,600,4,650,4,100,Al2O3(Gamma),0.5147,CaO,0.4853,700,50,50,NULL,0,3.333333333,270,60.8014
2104,Ni,5,0,0,Wet impregnation,600,4,650,4,100,Al2O3(Gamma),0.5147,CaO,0.4853,700,50,50,NULL,0,3.333333333,285,60.8014
2105,Ni,5,0,0,Wet impregnation,600,4,650,4,100,Al2O3(Gamma),0.5147,CaO,0.4853,700,50,50,NULL,0,3.333333333,300,60.8885
2106,Ni,5,0,0,Wet impregnation,600,4,650,4,100,Al2O3(Gamma),0.6452,CaO,0.3548,700,50,50,NULL,0,3.333333333,0.442478,60.0174
2107,Ni,5,0,0,Wet impregnation,600,4,650,4,100,Al2O3(Gamma),0.6452,CaO,0.3548,700,50,50,NULL,0,3.333333333,15,58.9721
2108,Ni,5,0,0,Wet impregnation,600,4,650,4,100,Al2O3(Gamma),0.6452,CaO,0.3548,700,50,50,NULL,0,3.333333333,30,58.9721
2109,Ni,5,0,0,Wet impregnation,600,4,650,4,100,Al2O3(Gamma),0.6452,CaO,0.3548,700,50,50,NULL,0,3.333333333,45,58.9721
2110,Ni,5,0,0,Wet impregnation,600,4,650,4,100,Al2O3(Gamma),0.6452,CaO,0.3548,700,50,50,NULL,0,3.333333333,60,58.9721
2111,Ni,5,0,0,Wet impregnation,600,4,650,4,100,Al2O3(Gamma),0.6452,CaO,0.3548,700,50,50,NULL,0,3.333333333,75,58.7108
2112,Ni,5,0,0,Wet impregnation,600,4,650,4,100,Al2O3(Gamma),0.6452,CaO,0.3548,700,50,50,NULL,0,3.333333333,90,58.1882
2113,Ni,5,0,0,Wet impregnation,600,4,650,4,100,Al2O3(Gamma),0.6452,CaO,0.3548,700,50,50,NULL,0,3.333333333,105,59.3206
2114,Ni,5,0,0,Wet impregnation,600,4,650,4,100,Al2O3(Gamma),0.6452,CaO,0.3548,700,50,50,NULL,0,3.333333333,120,59.7561
2115,Ni,5,0,0,Wet impregnation,600,4,650,4,100,Al2O3(Gamma),0.6452,CaO,0.3548,700,50,50,NULL,0,3.333333333,135,58.2753
2116,Ni,5,0,0,Wet impregnation,600,4,650,4,100,Al2O3(Gamma),0.6452,CaO,0.3548,700,50,50,NULL,0,3.333333333,150,59.5819
2117,Ni,5,0,0,Wet impregnation,600,4,650,4,100,Al2O3(Gamma),0.6452,CaO,0.3548,700,50,50,NULL,0,3.333333333,165,57.3171
2118,Ni,5,0,0,Wet impregnation,600,4,650,4,100,Al2O3(Gamma),0.6452,CaO,0.3548,700,50,50,NULL,0,3.333333333,180,60.2787
2119,Ni,5,0,0,Wet impregnation,600,4,650,4,100,Al2O3(Gamma),0.6452,CaO,0.3548,700,50,50,NULL,0,3.333333333,195,56.6202
2120,Ni,5,0,0,Wet impregnation,600,4,650,4,100,Al2O3(Gamma),0.6452,CaO,0.3548,700,50,50,NULL,0,3.333333333,210,59.0592
2121,Ni,5,0,0,Wet impregnation,600,4,650,4,100,Al2O3(Gamma),0.6452,CaO,0.3548,700,50,50,NULL,0,3.333333333,225,58.7108
2122,Ni,5,0,0,Wet impregnation,600,4,650,4,100,Al2O3(Gamma),0.6452,CaO,0.3548,700,50,50,NULL,0,3.333333333,240,58.9721
2123,Ni,5,0,0,Wet impregnation,600,4,650,4,100,Al2O3(Gamma),0.6452,CaO,0.3548,700,50,50,NULL,0,3.333333333,255,59.1463
2124,Ni,5,0,0,Wet impregnation,600,4,650,4,100,Al2O3(Gamma),0.6452,CaO,0.3548,700,50,50,NULL,0,3.333333333,270,59.9303
2125,Ni,5,0,0,Wet impregnation,600,4,650,4,100,Al2O3(Gamma),0.6452,CaO,0.3548,700,50,50,NULL,0,3.333333333,285,58.6237
2126,Ni,5,0,0,Wet impregnation,600,4,650,4,100,Al2O3(Gamma),0.6452,CaO,0.3548,700,50,50,NULL,0,3.333333333,300,59.7561
2127,Ni,5,0,0,Wet impregnation,600,4,650,4,100,Al2O3(Gamma),0.7843,CaO,0.2157,700,50,50,NULL,0,3.333333333,0.442478,67.0732
2128,Ni,5,0,0,Wet impregnation,600,4,650,4,100,Al2O3(Gamma),0.7843,CaO,0.2157,700,50,50,NULL,0,3.333333333,15,69.0767
2129,Ni,5,0,0,Wet impregnation,600,4,650,4,100,Al2O3(Gamma),0.7843,CaO,0.2157,700,50,50,NULL,0,3.333333333,30,69.1638
2130,Ni,5,0,0,Wet impregnation,600,4,650,4,100,Al2O3(Gamma),0.7843,CaO,0.2157,700,50,50,NULL,0,3.333333333,45,69.4251
2131,Ni,5,0,0,Wet impregnation,600,4,650,4,100,Al2O3(Gamma),0.7843,CaO,0.2157,700,50,50,NULL,0,3.333333333,60,69.338
2132,Ni,5,0,0,Wet impregnation,600,4,650,4,100,Al2O3(Gamma),0.7843,CaO,0.2157,700,50,50,NULL,0,3.333333333,75,68.8153
2133,Ni,5,0,0,Wet impregnation,600,4,650,4,100,Al2O3(Gamma),0.7843,CaO,0.2157,700,50,50,NULL,0,3.333333333,90,67.9443
2134,Ni,5,0,0,Wet impregnation,600,4,650,4,100,Al2O3(Gamma),0.7843,CaO,0.2157,700,50,50,NULL,0,3.333333333,105,66.5505
2135,Ni,5,0,0,Wet impregnation,600,4,650,4,100,Al2O3(Gamma),0.7843,CaO,0.2157,700,50,50,NULL,0,3.333333333,120,68.4669
2136,Ni,5,0,0,Wet impregnation,600,4,650,4,100,Al2O3(Gamma),0.7843,CaO,0.2157,700,50,50,NULL,0,3.333333333,135,69.338
2137,Ni,5,0,0,Wet impregnation,600,4,650,4,100,Al2O3(Gamma),0.7843,CaO,0.2157,700,50,50,NULL,0,3.333333333,150,68.2927
2138,Ni,5,0,0,Wet impregnation,600,4,650,4,100,Al2O3(Gamma),0.7843,CaO,0.2157,700,50,50,NULL,0,3.333333333,165,68.3798
2139,Ni,5,0,0,Wet impregnation,600,4,650,4,100,Al2O3(Gamma),0.7843,CaO,0.2157,700,50,50,NULL,0,3.333333333,180,68.3798
2140,Ni,5,0,0,Wet impregnation,600,4,650,4,100,Al2O3(Gamma),0.7843,CaO,0.2157,700,50,50,NULL,0,3.333333333,195,67.3345
2141,Ni,5,0,0,Wet impregnation,600,4,650,4,100,Al2O3(Gamma),0.7843,CaO,0.2157,700,50,50,NULL,0,3.333333333,210,68.554
2142,Ni,5,0,0,Wet impregnation,600,4,650,4,100,Al2O3(Gamma),0.7843,CaO,0.2157,700,50,50,NULL,0,3.333333333,225,67.9443
2143,Ni,5,0,0,Wet impregnation,600,4,650,4,100,Al2O3(Gamma),0.7843,CaO,0.2157,700,50,50,NULL,0,3.333333333,240,67.3345
2144,Ni,5,0,0,Wet impregnation,600,4,650,4,100,Al2O3(Gamma),0.7843,CaO,0.2157,700,50,50,NULL,0,3.333333333,255,67.9443
2145,Ni,5,0,0,Wet impregnation,600,4,650,4,100,Al2O3(Gamma),0.7843,CaO,0.2157,700,50,50,NULL,0,3.333333333,270,67.5087
2146,Ni,5,0,0,Wet impregnation,600,4,650,4,100,Al2O3(Gamma),0.7843,CaO,0.2157,700,50,50,NULL,0,3.333333333,285,66.9861
2147,Ni,5,0,0,Wet impregnation,600,4,650,4,100,Al2O3(Gamma),0.7843,CaO,0.2157,700,50,50,NULL,0,3.333333333,300,68.0314
2148,Ni,5,0,0,Wet impregnation,600,4,650,4,100,Al2O3(Gamma),0.916,CaO,0.084,700,50,50,NULL,0,3.333333333,0.442478,69.8606
2149,Ni,5,0,0,Wet impregnation,600,4,650,4,100,Al2O3(Gamma),0.916,CaO,0.084,700,50,50,NULL,0,3.333333333,15,69.9477
2150,Ni,5,0,0,Wet impregnation,600,4,650,4,100,Al2O3(Gamma),0.916,CaO,0.084,700,50,50,NULL,0,3.333333333,30,69.9477
2151,Ni,5,0,0,Wet impregnation,600,4,650,4,100,Al2O3(Gamma),0.916,CaO,0.084,700,50,50,NULL,0,3.333333333,45,71.1672
2152,Ni,5,0,0,Wet impregnation,600,4,650,4,100,Al2O3(Gamma),0.916,CaO,0.084,700,50,50,NULL,0,3.333333333,60,69.5993
2153,Ni,5,0,0,Wet impregnation,600,4,650,4,100,Al2O3(Gamma),0.916,CaO,0.084,700,50,50,NULL,0,3.333333333,75,70.3833
2154,Ni,5,0,0,Wet impregnation,600,4,650,4,100,Al2O3(Gamma),0.916,CaO,0.084,700,50,50,NULL,0,3.333333333,90,69.9477
2155,Ni,5,0,0,Wet impregnation,600,4,650,4,100,Al2O3(Gamma),0.916,CaO,0.084,700,50,50,NULL,0,3.333333333,105,69.5993
2156,Ni,5,0,0,Wet impregnation,600,4,650,4,100,Al2O3(Gamma),0.916,CaO,0.084,700,50,50,NULL,0,3.333333333,120,73.2578
2157,Ni,5,0,0,Wet impregnation,600,4,650,4,100,Al2O3(Gamma),0.916,CaO,0.084,700,50,50,NULL,0,3.333333333,135,66.899
2158,Ni,5,0,0,Wet impregnation,600,4,650,4,100,Al2O3(Gamma),0.916,CaO,0.084,700,50,50,NULL,0,3.333333333,150,71.777
2159,Ni,5,0,0,Wet impregnation,600,4,650,4,100,Al2O3(Gamma),0.916,CaO,0.084,700,50,50,NULL,0,3.333333333,165,73.1707
2160,Ni,5,0,0,Wet impregnation,600,4,650,4,100,Al2O3(Gamma),0.916,CaO,0.084,700,50,50,NULL,0,3.333333333,180,73.8676
2161,Ni,5,0,0,Wet impregnation,600,4,650,4,100,Al2O3(Gamma),0.916,CaO,0.084,700,50,50,NULL,0,3.333333333,195,75.2613
2162,Ni,5,0,0,Wet impregnation,600,4,650,4,100,Al2O3(Gamma),0.916,CaO,0.084,700,50,50,NULL,0,3.333333333,210,73.0836
2163,Ni,5,0,0,Wet impregnation,600,4,650,4,100,Al2O3(Gamma),0.916,CaO,0.084,700,50,50,NULL,0,3.333333333,225,73.3449
2164,Ni,5,0,0,Wet impregnation,600,4,650,4,100,Al2O3(Gamma),0.916,CaO,0.084,700,50,50,NULL,0,3.333333333,240,73.6063
2165,Ni,5,0,0,Wet impregnation,600,4,650,4,100,Al2O3(Gamma),0.916,CaO,0.084,700,50,50,NULL,0,3.333333333,255,69.7735
2166,Ni,5,0,0,Wet impregnation,600,4,650,4,100,Al2O3(Gamma),0.916,CaO,0.084,700,50,50,NULL,0,3.333333333,270,69.9477
2167,Ni,5,0,0,Wet impregnation,600,4,650,4,100,Al2O3(Gamma),0.916,CaO,0.084,700,50,50,NULL,0,3.333333333,285,69.9477
2168,Ni,5,0,0,Wet impregnation,600,4,650,4,100,Al2O3(Gamma),0.916,CaO,0.084,700,50,50,NULL,0,3.333333333,300,71.1672
2169,Ni,5,0,0,Wet impregnation,600,4,650,4,100,Al2O3(Gamma),0.7843,CaO,0.2157,550,66.66666667,33.33333333,NULL,0,3.333333333,30,19.403
2170,Ni,5,0,0,Wet impregnation,600,4,650,4,100,Al2O3(Gamma),0.7843,CaO,0.2157,600,66.66666667,33.33333333,NULL,0,3.333333333,30,24.307
2171,Ni,5,0,0,Wet impregnation,600,4,650,4,100,Al2O3(Gamma),0.7843,CaO,0.2157,650,66.66666667,33.33333333,NULL,0,3.333333333,30,33.2623
2172,Ni,5,0,0,Wet impregnation,600,4,650,4,100,Al2O3(Gamma),0.7843,CaO,0.2157,700,66.66666667,33.33333333,NULL,0,3.333333333,30,43.71
2173,Ni,5,0,0,Wet impregnation,600,4,650,4,100,Al2O3(Gamma),0.7843,CaO,0.2157,550,50,50,NULL,0,3.333333333,30,27.2921
2174,Ni,5,0,0,Wet impregnation,600,4,650,4,100,Al2O3(Gamma),0.7843,CaO,0.2157,600,50,50,NULL,0,3.333333333,30,37.5267
2175,Ni,5,0,0,Wet impregnation,600,4,650,4,100,Al2O3(Gamma),0.7843,CaO,0.2157,650,50,50,NULL,0,3.333333333,30,55.8635
2176,Ni,5,0,0,Wet impregnation,600,4,650,4,100,Al2O3(Gamma),0.7843,CaO,0.2157,700,50,50,NULL,0,3.333333333,30,69.0832
2177,Ni,5,0,0,Wet impregnation,600,4,650,4,100,Al2O3(Gamma),0.7843,CaO,0.2157,550,40,60,NULL,0,3.333333333,30,32.6226
2178,Ni,5,0,0,Wet impregnation,600,4,650,4,100,Al2O3(Gamma),0.7843,CaO,0.2157,600,40,60,NULL,0,3.333333333,30,43.4968
2179,Ni,5,0,0,Wet impregnation,600,4,650,4,100,Al2O3(Gamma),0.7843,CaO,0.2157,650,40,60,NULL,0,3.333333333,30,58.6354
2180,Ni,5,0,0,Wet impregnation,600,4,650,4,100,Al2O3(Gamma),0.7843,CaO,0.2157,700,40,60,NULL,0,3.333333333,30,75.693
2181,Ni,5,0,0,Wet impregnation,600,4,650,4,100,Al2O3(Gamma),0.7843,CaO,0.2157,550,33.33333333,66.66666667,NULL,0,3.333333333,30,52.8785
2182,Ni,5,0,0,Wet impregnation,600,4,650,4,100,Al2O3(Gamma),0.7843,CaO,0.2157,600,33.33333333,66.66666667,NULL,0,3.333333333,30,64.6055
2183,Ni,5,0,0,Wet impregnation,600,4,650,4,100,Al2O3(Gamma),0.7843,CaO,0.2157,650,33.33333333,66.66666667,NULL,0,3.333333333,30,77.6119
2184,Ni,5,0,0,Wet impregnation,600,4,650,4,100,Al2O3(Gamma),0.7843,CaO,0.2157,700,33.33333333,66.66666667,NULL,0,3.333333333,30,89.9787
2185,Ni,5,0,0,Wet impregnation,600,4,650,4,100,Al2O3(Gamma),0.7843,CaO,0.2157,700,50,50,NULL,0,6.666666667,30,75.2647
2186,Ni,5,0,0,Wet impregnation,600,4,650,4,100,Al2O3(Gamma),0.7843,CaO,0.2157,700,50,50,NULL,0,5,30,73.7353
2187,Ni,5,0,0,Wet impregnation,600,4,650,4,100,Al2O3(Gamma),0.7843,CaO,0.2157,700,50,50,NULL,0,4,30,72.0294
2188,Ni,5,0,0,Wet impregnation,600,4,650,4,100,Al2O3(Gamma),0.7843,CaO,0.2157,700,50,50,NULL,0,3.333333333,30,71.2647
2189,Ni,5,0,0,Wet impregnation,600,4,650,4,100,Al2O3(Gamma),0.7843,CaO,0.2157,700,50,50,NULL,0,2.857142857,30,69.3824
2190,Ni,5,0,0,Wet impregnation,600,4,650,4,100,Al2O3(Gamma),0.7843,CaO,0.2157,700,50,50,NULL,0,2.5,30,67.8235
2191,Ni,5,0,0,Wet impregnation,600,4,650,4,100,Al2O3(Gamma),0.7843,CaO,0.2157,700,50,50,NULL,0,2.222222222,30,65.0588
2192,Ni,8.8,0,0,Wet impregnation,650,5,850,1,5,MgO,1,0,0,750,50,50,NULL,0,3.75,60,83.7011
2193,Ni,8.8,0,0,Wet impregnation,650,5,850,1,5,MgO,1,0,0,750,50,50,NULL,0,2.5,60,81.8674
2194,Ni,8.8,0,0,Wet impregnation,650,5,850,1,5,MgO,1,0,0,750,50,50,NULL,0,1.875,60,79.5074
2195,Ni,8.8,0,0,Wet impregnation,650,5,850,1,5,MgO,1,0,0,750,50,50,NULL,0,1.25,60,73.2085
