Repository: wudilql/FMGTransformer

# FMGTransformer
The code modification is based on our submitted paper (A Fusion-Guided FMGTransformer Network for Predicting
Methanol Yield in Catalytic CO2 Hydrogenation), which aims to use deep learning algorithms to capture the nonlinear relationships between various reaction characteristics in order to predict methanol yield.

The data used in this project can be obtained from the paper by Manu Suvarna et al.(M. Suvarna, T. P. Araújo, J. Pérez-Ramírez, A generalized machine learning framework to predict the space-time yield of methanol from
thermocatalytic CO2 hydrogenation, Applied Catalysis B: Environmental 315 (2022) 121530. doi:10.1016/j.apcatb.2022.121530.)

File: CH4.csv (part 8 of 17)
data,catalyst,catalyst content,promote,promote content,preparation method, calcTemperature,calc Time,red Temperature,red Time,red H2,support1,support1_content,support2,support2_content,react Temperature,reac CH4,reac CO2,reac1,reac1_content,GHSV ,Time on stream,CH4 Conversion
2196,Ni,8.8,0,0,Wet impregnation,650,5,850,1,5,MgO,1,0,0,750,50,50,NULL,0,0.833333333,60,55.6023
2197,Ni,8.8,0,0,Wet impregnation,650,5,850,1,5,MgO,1,0,0,750,50,50,NULL,0,0.625,60,44.8382
2198,Ni,8.8,0,0,Wet impregnation,650,5,850,1,5,MgO,1,0,0,750,50,50,NULL,0,0.5,60,35.9153
2199,Ni,8.8,0,0,Wet impregnation,650,5,850,1,5,MgO,1,0,0,750,50,50,NULL,0,0.394736842,60,28.8437
2200,Ni,8.8,0,0,Wet impregnation,650,5,850,1,5,MgO,1,0,0,750,50,50,NULL,0,0.25,60,18.1468
2201,Ni,3.929049531,0,0,Wet impregnation,500,2,650,4,100,Nanocrystalline MgO,1,0,0,550,50,50,NULL,0,6,30,34.2
2202,Ni,3.929049531,0,0,Wet impregnation,500,2,650,4,100,Nanocrystalline MgO,1,0,0,600,50,50,NULL,0,6,30,51.9
2203,Ni,3.929049531,0,0,Wet impregnation,500,2,650,4,100,Nanocrystalline MgO,1,0,0,650,50,50,NULL,0,6,30,67.8
2204,Ni,3.929049531,0,0,Wet impregnation,500,2,650,4,100,Nanocrystalline MgO,1,0,0,700,50,50,NULL,0,6,30,79
2205,Ni,5.500669344,0,0,Wet impregnation,500,2,650,4,100,Nanocrystalline MgO,1,0,0,550,50,50,NULL,0,6,30,41.3
2206,Ni,5.500669344,0,0,Wet impregnation,500,2,650,4,100,Nanocrystalline MgO,1,0,0,600,50,50,NULL,0,6,30,56.8
2207,Ni,5.500669344,0,0,Wet impregnation,500,2,650,4,100,Nanocrystalline MgO,1,0,0,650,50,50,NULL,0,6,30,73.8
2208,Ni,5.500669344,0,0,Wet impregnation,500,2,650,4,100,Nanocrystalline MgO,1,0,0,700,50,50,NULL,0,6,30,81.7
2209,Ni,7.858099063,0,0,Wet impregnation,500,2,650,4,100,Nanocrystalline MgO,1,0,0,550,50,50,NULL,0,6,30,37.6
2210,Ni,7.858099063,0,0,Wet impregnation,500,2,650,4,100,Nanocrystalline MgO,1,0,0,600,50,50,NULL,0,6,30,54.3
2211,Ni,7.858099063,0,0,Wet impregnation,500,2,650,4,100,Nanocrystalline MgO,1,0,0,650,50,50,NULL,0,6,30,70.5
2212,Ni,7.858099063,0,0,Wet impregnation,500,2,650,4,100,Nanocrystalline MgO,1,0,0,700,50,50,NULL,0,6,30,80.1
2213,Ni,11.78714859,0,0,Wet impregnation,500,2,650,4,100,Nanocrystalline MgO,1,0,0,550,50,50,NULL,0,6,30,17.5
2214,Ni,11.78714859,0,0,Wet impregnation,500,2,650,4,100,Nanocrystalline MgO,1,0,0,600,50,50,NULL,0,6,30,25.5
2215,Ni,11.78714859,0,0,Wet impregnation,500,2,650,4,100,Nanocrystalline MgO,1,0,0,650,50,50,NULL,0,6,30,37.2
2216,Ni,11.78714859,0,0,Wet impregnation,500,2,650,4,100,Nanocrystalline MgO,1,0,0,700,50,50,NULL,0,6,30,45.7
2217,Ni,3.929049531,0,0,Wet impregnation,500,2,650,4,100,Nanocrystalline MgO,1,0,0,700,50,50,NULL,0,6,0.5,80.22
2218,Ni,3.929049531,0,0,Wet impregnation,500,2,650,4,100,Nanocrystalline MgO,1,0,0,700,50,50,NULL,0,6,10,78.3863
2219,Ni,3.929049531,0,0,Wet impregnation,500,2,650,4,100,Nanocrystalline MgO,1,0,0,700,50,50,NULL,0,6,20,79.1198
2220,Ni,3.929049531,0,0,Wet impregnation,500,2,650,4,100,Nanocrystalline MgO,1,0,0,700,50,50,NULL,0,6,30,78.2641
2221,Ni,3.929049531,0,0,Wet impregnation,500,2,650,4,100,Nanocrystalline MgO,1,0,0,700,50,50,NULL,0,6,40,80.4645
2222,Ni,3.929049531,0,0,Wet impregnation,500,2,650,4,100,Nanocrystalline MgO,1,0,0,700,50,50,NULL,0,6,60,79.4866
2223,Ni,3.929049531,0,0,Wet impregnation,500,2,650,4,100,Nanocrystalline MgO,1,0,0,700,50,50,NULL,0,6,70,78.7531
2224,Ni,3.929049531,0,0,Wet impregnation,500,2,650,4,100,Nanocrystalline MgO,1,0,0,700,50,50,NULL,0,6,80,78.8753
2225,Ni,3.929049531,0,0,Wet impregnation,500,2,650,4,100,Nanocrystalline MgO,1,0,0,700,50,50,NULL,0,6,90,78.2641
2226,Ni,3.929049531,0,0,Wet impregnation,500,2,650,4,100,Nanocrystalline MgO,1,0,0,700,50,50,NULL,0,6,100,78.9976
2227,Ni,3.929049531,0,0,Wet impregnation,500,2,650,4,100,Nanocrystalline MgO,1,0,0,700,50,50,NULL,0,6,110,78.6308
2228,Ni,3.929049531,0,0,Wet impregnation,500,2,650,4,100,Nanocrystalline MgO,1,0,0,700,50,50,NULL,0,6,120,80.3423
2229,Ni,3.929049531,0,0,Wet impregnation,500,2,650,4,100,Nanocrystalline MgO,1,0,0,700,50,50,NULL,0,6,130,79.8533
2230,Ni,3.929049531,0,0,Wet impregnation,500,2,650,4,100,Nanocrystalline MgO,1,0,0,700,50,50,NULL,0,6,140,78.9976
2231,Ni,3.929049531,0,0,Wet impregnation,500,2,650,4,100,Nanocrystalline MgO,1,0,0,700,50,50,NULL,0,6,150,79.4866
2232,Ni,3.929049531,0,0,Wet impregnation,500,2,650,4,100,Nanocrystalline MgO,1,0,0,700,50,50,NULL,0,6,160,80.3423
2233,Ni,3.929049531,0,0,Wet impregnation,500,2,650,4,100,Nanocrystalline MgO,1,0,0,700,50,50,NULL,0,6,170,78.0196
2234,Ni,3.929049531,0,0,Wet impregnation,500,2,650,4,100,Nanocrystalline MgO,1,0,0,700,50,50,NULL,0,6,180,79.3643
2235,Ni,3.929049531,0,0,Wet impregnation,500,2,650,4,100,Nanocrystalline MgO,1,0,0,700,50,50,NULL,0,6,190,79.1198
2236,Ni,3.929049531,0,0,Wet impregnation,500,2,650,4,100,Nanocrystalline MgO,1,0,0,700,50,50,NULL,0,6,200,79.6088
2237,Ni,3.929049531,0,0,Wet impregnation,500,2,650,4,100,Nanocrystalline MgO,1,0,0,700,50,50,NULL,0,6,210,78.8753
2238,Ni,3.929049531,0,0,Wet impregnation,500,2,650,4,100,Nanocrystalline MgO,1,0,0,700,50,50,NULL,0,6,220,78.8753
2239,Ni,3.929049531,0,0,Wet impregnation,500,2,650,4,100,Nanocrystalline MgO,1,0,0,700,50,50,NULL,0,6,230,78.9976
2240,Ni,3.929049531,0,0,Wet impregnation,500,2,650,4,100,Nanocrystalline MgO,1,0,0,700,50,50,NULL,0,6,240,78.1418
2241,Ni,3.929049531,0,0,Wet impregnation,500,2,650,4,100,Nanocrystalline MgO,1,0,0,700,50,50,NULL,0,6,250,78.9976
2242,Ni,3.929049531,0,0,Wet impregnation,500,2,650,4,100,Nanocrystalline MgO,1,0,0,700,50,50,NULL,0,6,260,78.6308
2243,Ni,3.929049531,0,0,Wet impregnation,500,2,650,4,100,Nanocrystalline MgO,1,0,0,700,50,50,NULL,0,6,270,79.1198
2244,Ni,3.929049531,0,0,Wet impregnation,500,2,650,4,100,Nanocrystalline MgO,1,0,0,700,50,50,NULL,0,6,280,79.7311
2245,Ni,3.929049531,0,0,Wet impregnation,500,2,650,4,100,Nanocrystalline MgO,1,0,0,700,50,50,NULL,0,6,290,79.8533
2246,Ni,3.929049531,0,0,Wet impregnation,500,2,650,4,100,Nanocrystalline MgO,1,0,0,700,50,50,NULL,0,6,300,78.1418
2247,Ni,5.500669344,0,0,Wet impregnation,500,2,650,4,100,Nanocrystalline MgO,1,0,0,700,50,50,NULL,0,6,0.5,79.3643
2248,Ni,5.500669344,0,0,Wet impregnation,500,2,650,4,100,Nanocrystalline MgO,1,0,0,700,50,50,NULL,0,6,10,79.9756
2249,Ni,5.500669344,0,0,Wet impregnation,500,2,650,4,100,Nanocrystalline MgO,1,0,0,700,50,50,NULL,0,6,20,81.198
2250,Ni,5.500669344,0,0,Wet impregnation,500,2,650,4,100,Nanocrystalline MgO,1,0,0,700,50,50,NULL,0,6,30,82.176
2251,Ni,5.500669344,0,0,Wet impregnation,500,2,650,4,100,Nanocrystalline MgO,1,0,0,700,50,50,NULL,0,6,40,81.687
2252,Ni,5.500669344,0,0,Wet impregnation,500,2,650,4,100,Nanocrystalline MgO,1,0,0,700,50,50,NULL,0,6,60,80.3423
2253,Ni,5.500669344,0,0,Wet impregnation,500,2,650,4,100,Nanocrystalline MgO,1,0,0,700,50,50,NULL,0,6,70,81.5648
2254,Ni,5.500669344,0,0,Wet impregnation,500,2,650,4,100,Nanocrystalline MgO,1,0,0,700,50,50,NULL,0,6,80,82.2983
2255,Ni,5.500669344,0,0,Wet impregnation,500,2,650,4,100,Nanocrystalline MgO,1,0,0,700,50,50,NULL,0,6,90,81.0758
2256,Ni,5.500669344,0,0,Wet impregnation,500,2,650,4,100,Nanocrystalline MgO,1,0,0,700,50,50,NULL,0,6,100,80.4645
2257,Ni,5.500669344,0,0,Wet impregnation,500,2,650,4,100,Nanocrystalline MgO,1,0,0,700,50,50,NULL,0,6,110,80.9535
2258,Ni,5.500669344,0,0,Wet impregnation,500,2,650,4,100,Nanocrystalline MgO,1,0,0,700,50,50,NULL,0,6,120,82.665
2259,Ni,5.500669344,0,0,Wet impregnation,500,2,650,4,100,Nanocrystalline MgO,1,0,0,700,50,50,NULL,0,6,130,81.8093
2260,Ni,5.500669344,0,0,Wet impregnation,500,2,650,4,100,Nanocrystalline MgO,1,0,0,700,50,50,NULL,0,6,140,80.709
2261,Ni,5.500669344,0,0,Wet impregnation,500,2,650,4,100,Nanocrystalline MgO,1,0,0,700,50,50,NULL,0,6,150,81.8093
2262,Ni,5.500669344,0,0,Wet impregnation,500,2,650,4,100,Nanocrystalline MgO,1,0,0,700,50,50,NULL,0,6,160,82.665
2263,Ni,5.500669344,0,0,Wet impregnation,500,2,650,4,100,Nanocrystalline MgO,1,0,0,700,50,50,NULL,0,6,170,82.7873
2264,Ni,5.500669344,0,0,Wet impregnation,500,2,650,4,100,Nanocrystalline MgO,1,0,0,700,50,50,NULL,0,6,180,81.0758
2265,Ni,5.500669344,0,0,Wet impregnation,500,2,650,4,100,Nanocrystalline MgO,1,0,0,700,50,50,NULL,0,6,190,80.22
2266,Ni,5.500669344,0,0,Wet impregnation,500,2,650,4,100,Nanocrystalline MgO,1,0,0,700,50,50,NULL,0,6,200,81.3203
2267,Ni,5.500669344,0,0,Wet impregnation,500,2,650,4,100,Nanocrystalline MgO,1,0,0,700,50,50,NULL,0,6,210,81.3203
2268,Ni,5.500669344,0,0,Wet impregnation,500,2,650,4,100,Nanocrystalline MgO,1,0,0,700,50,50,NULL,0,6,220,82.7873
2269,Ni,5.500669344,0,0,Wet impregnation,500,2,650,4,100,Nanocrystalline MgO,1,0,0,700,50,50,NULL,0,6,230,81.8093
2270,Ni,5.500669344,0,0,Wet impregnation,500,2,650,4,100,Nanocrystalline MgO,1,0,0,700,50,50,NULL,0,6,240,81.9315
2271,Ni,5.500669344,0,0,Wet impregnation,500,2,650,4,100,Nanocrystalline MgO,1,0,0,700,50,50,NULL,0,6,250,81.687
2272,Ni,5.500669344,0,0,Wet impregnation,500,2,650,4,100,Nanocrystalline MgO,1,0,0,700,50,50,NULL,0,6,260,82.176
2273,Ni,5.500669344,0,0,Wet impregnation,500,2,650,4,100,Nanocrystalline MgO,1,0,0,700,50,50,NULL,0,6,270,80.709
2274,Ni,5.500669344,0,0,Wet impregnation,500,2,650,4,100,Nanocrystalline MgO,1,0,0,700,50,50,NULL,0,6,280,81.8093
2275,Ni,5.500669344,0,0,Wet impregnation,500,2,650,4,100,Nanocrystalline MgO,1,0,0,700,50,50,NULL,0,6,290,82.5428
2276,Ni,5.500669344,0,0,Wet impregnation,500,2,650,4,100,Nanocrystalline MgO,1,0,0,700,50,50,NULL,0,6,300,81.687
2277,Ni,7.858099063,0,0,Wet impregnation,500,2,650,4,100,Nanocrystalline MgO,1,0,0,700,50,50,NULL,0,6,0.5,78.9976
2278,Ni,7.858099063,0,0,Wet impregnation,500,2,650,4,100,Nanocrystalline MgO,1,0,0,700,50,50,NULL,0,6,10,80.9535
2279,Ni,7.858099063,0,0,Wet impregnation,500,2,650,4,100,Nanocrystalline MgO,1,0,0,700,50,50,NULL,0,6,20,78.9976
2280,Ni,7.858099063,0,0,Wet impregnation,500,2,650,4,100,Nanocrystalline MgO,1,0,0,700,50,50,NULL,0,6,30,78.9976
2281,Ni,7.858099063,0,0,Wet impregnation,500,2,650,4,100,Nanocrystalline MgO,1,0,0,700,50,50,NULL,0,6,40,79.6088
2282,Ni,7.858099063,0,0,Wet impregnation,500,2,650,4,100,Nanocrystalline MgO,1,0,0,700,50,50,NULL,0,6,60,80.0978
2283,Ni,7.858099063,0,0,Wet impregnation,500,2,650,4,100,Nanocrystalline MgO,1,0,0,700,50,50,NULL,0,6,70,80.709
2284,Ni,7.858099063,0,0,Wet impregnation,500,2,650,4,100,Nanocrystalline MgO,1,0,0,700,50,50,NULL,0,6,80,79.7311
2285,Ni,7.858099063,0,0,Wet impregnation,500,2,650,4,100,Nanocrystalline MgO,1,0,0,700,50,50,NULL,0,6,90,81.0758
2286,Ni,7.858099063,0,0,Wet impregnation,500,2,650,4,100,Nanocrystalline MgO,1,0,0,700,50,50,NULL,0,6,100,81.0758
2287,Ni,7.858099063,0,0,Wet impregnation,500,2,650,4,100,Nanocrystalline MgO,1,0,0,700,50,50,NULL,0,6,110,81.3203
2288,Ni,7.858099063,0,0,Wet impregnation,500,2,650,4,100,Nanocrystalline MgO,1,0,0,700,50,50,NULL,0,6,120,80.0978
2289,Ni,7.858099063,0,0,Wet impregnation,500,2,650,4,100,Nanocrystalline MgO,1,0,0,700,50,50,NULL,0,6,130,81.8093
2290,Ni,7.858099063,0,0,Wet impregnation,500,2,650,4,100,Nanocrystalline MgO,1,0,0,700,50,50,NULL,0,6,140,80.4645
2291,Ni,7.858099063,0,0,Wet impregnation,500,2,650,4,100,Nanocrystalline MgO,1,0,0,700,50,50,NULL,0,6,150,81.0758
2292,Ni,7.858099063,0,0,Wet impregnation,500,2,650,4,100,Nanocrystalline MgO,1,0,0,700,50,50,NULL,0,6,160,80.8313
2293,Ni,7.858099063,0,0,Wet impregnation,500,2,650,4,100,Nanocrystalline MgO,1,0,0,700,50,50,NULL,0,6,170,80.5868
2294,Ni,7.858099063,0,0,Wet impregnation,500,2,650,4,100,Nanocrystalline MgO,1,0,0,700,50,50,NULL,0,6,180,80.3423
2295,Ni,7.858099063,0,0,Wet impregnation,500,2,650,4,100,Nanocrystalline MgO,1,0,0,700,50,50,NULL,0,6,190,79.6088
2296,Ni,7.858099063,0,0,Wet impregnation,500,2,650,4,100,Nanocrystalline MgO,1,0,0,700,50,50,NULL,0,6,200,80.22
2297,Ni,7.858099063,0,0,Wet impregnation,500,2,650,4,100,Nanocrystalline MgO,1,0,0,700,50,50,NULL,0,6,210,81.5648
2298,Ni,7.858099063,0,0,Wet impregnation,500,2,650,4,100,Nanocrystalline MgO,1,0,0,700,50,50,NULL,0,6,220,79.1198
2299,Ni,7.858099063,0,0,Wet impregnation,500,2,650,4,100,Nanocrystalline MgO,1,0,0,700,50,50,NULL,0,6,230,80.8313
2300,Ni,7.858099063,0,0,Wet impregnation,500,2,650,4,100,Nanocrystalline MgO,1,0,0,700,50,50,NULL,0,6,240,81.0758
2301,Ni,7.858099063,0,0,Wet impregnation,500,2,650,4,100,Nanocrystalline MgO,1,0,0,700,50,50,NULL,0,6,250,78.9976
2302,Ni,7.858099063,0,0,Wet impregnation,500,2,650,4,100,Nanocrystalline MgO,1,0,0,700,50,50,NULL,0,6,260,80.4645
2303,Ni,7.858099063,0,0,Wet impregnation,500,2,650,4,100,Nanocrystalline MgO,1,0,0,700,50,50,NULL,0,6,270,81.0758
2304,Ni,7.858099063,0,0,Wet impregnation,500,2,650,4,100,Nanocrystalline MgO,1,0,0,700,50,50,NULL,0,6,280,79.2421
2305,Ni,7.858099063,0,0,Wet impregnation,500,2,650,4,100,Nanocrystalline MgO,1,0,0,700,50,50,NULL,0,6,290,81.8093
2306,Ni,7.858099063,0,0,Wet impregnation,500,2,650,4,100,Nanocrystalline MgO,1,0,0,700,50,50,NULL,0,6,300,81.198
2307,Ni,11.78714859,0,0,Wet impregnation,500,2,650,4,100,Nanocrystalline MgO,1,0,0,700,50,50,NULL,0,6,0.5,41.956
2308,Ni,11.78714859,0,0,Wet impregnation,500,2,650,4,100,Nanocrystalline MgO,1,0,0,700,50,50,NULL,0,6,10,43.3007
2309,Ni,11.78714859,0,0,Wet impregnation,500,2,650,4,100,Nanocrystalline MgO,1,0,0,700,50,50,NULL,0,6,20,44.5232
2310,Ni,11.78714859,0,0,Wet impregnation,500,2,650,4,100,Nanocrystalline MgO,1,0,0,700,50,50,NULL,0,6,30,45.379
2311,Ni,11.78714859,0,0,Wet impregnation,500,2,650,4,100,Nanocrystalline MgO,1,0,0,700,50,50,NULL,0,6,40,43.6675
2312,Ni,11.78714859,0,0,Wet impregnation,500,2,650,4,100,Nanocrystalline MgO,1,0,0,700,50,50,NULL,0,6,60,44.1565
2313,Ni,11.78714859,0,0,Wet impregnation,500,2,650,4,100,Nanocrystalline MgO,1,0,0,700,50,50,NULL,0,6,70,45.868
2314,Ni,11.78714859,0,0,Wet impregnation,500,2,650,4,100,Nanocrystalline MgO,1,0,0,700,50,50,NULL,0,6,80,44.6455
2315,Ni,11.78714859,0,0,Wet impregnation,500,2,650,4,100,Nanocrystalline MgO,1,0,0,700,50,50,NULL,0,6,90,44.89
2316,Ni,11.78714859,0,0,Wet impregnation,500,2,650,4,100,Nanocrystalline MgO,1,0,0,700,50,50,NULL,0,6,100,45.379
2317,Ni,11.78714859,0,0,Wet impregnation,500,2,650,4,100,Nanocrystalline MgO,1,0,0,700,50,50,NULL,0,6,110,43.5452
2318,Ni,11.78714859,0,0,Wet impregnation,500,2,650,4,100,Nanocrystalline MgO,1,0,0,700,50,50,NULL,0,6,120,44.1565
2319,Ni,11.78714859,0,0,Wet impregnation,500,2,650,4,100,Nanocrystalline MgO,1,0,0,700,50,50,NULL,0,6,130,43.0562
2320,Ni,11.78714859,0,0,Wet impregnation,500,2,650,4,100,Nanocrystalline MgO,1,0,0,700,50,50,NULL,0,6,140,44.401
2321,Ni,11.78714859,0,0,Wet impregnation,500,2,650,4,100,Nanocrystalline MgO,1,0,0,700,50,50,NULL,0,6,150,45.6235
2322,Ni,11.78714859,0,0,Wet impregnation,500,2,650,4,100,Nanocrystalline MgO,1,0,0,700,50,50,NULL,0,6,160,45.6235
2323,Ni,11.78714859,0,0,Wet impregnation,500,2,650,4,100,Nanocrystalline MgO,1,0,0,700,50,50,NULL,0,6,170,43.6675
2324,Ni,11.78714859,0,0,Wet impregnation,500,2,650,4,100,Nanocrystalline MgO,1,0,0,700,50,50,NULL,0,6,180,44.1565
2325,Ni,11.78714859,0,0,Wet impregnation,500,2,650,4,100,Nanocrystalline MgO,1,0,0,700,50,50,NULL,0,6,190,45.1345
2326,Ni,11.78714859,0,0,Wet impregnation,500,2,650,4,100,Nanocrystalline MgO,1,0,0,700,50,50,NULL,0,6,200,46.9682
2327,Ni,11.78714859,0,0,Wet impregnation,500,2,650,4,100,Nanocrystalline MgO,1,0,0,700,50,50,NULL,0,6,210,44.401
2328,Ni,11.78714859,0,0,Wet impregnation,500,2,650,4,100,Nanocrystalline MgO,1,0,0,700,50,50,NULL,0,6,220,45.1345
2329,Ni,11.78714859,0,0,Wet impregnation,500,2,650,4,100,Nanocrystalline MgO,1,0,0,700,50,50,NULL,0,6,230,44.1565
2330,Ni,11.78714859,0,0,Wet impregnation,500,2,650,4,100,Nanocrystalline MgO,1,0,0,700,50,50,NULL,0,6,240,45.7457
2331,Ni,11.78714859,0,0,Wet impregnation,500,2,650,4,100,Nanocrystalline MgO,1,0,0,700,50,50,NULL,0,6,250,45.6235
2332,Ni,11.78714859,0,0,Wet impregnation,500,2,650,4,100,Nanocrystalline MgO,1,0,0,700,50,50,NULL,0,6,260,46.1125
2333,Ni,11.78714859,0,0,Wet impregnation,500,2,650,4,100,Nanocrystalline MgO,1,0,0,700,50,50,NULL,0,6,270,45.379
2334,Ni,11.78714859,0,0,Wet impregnation,500,2,650,4,100,Nanocrystalline MgO,1,0,0,700,50,50,NULL,0,6,280,43.6675
2335,Ni,11.78714859,0,0,Wet impregnation,500,2,650,4,100,Nanocrystalline MgO,1,0,0,700,50,50,NULL,0,6,290,44.1565
2336,Ni,11.78714859,0,0,Wet impregnation,500,2,650,4,100,Nanocrystalline MgO,1,0,0,700,50,50,NULL,0,6,300,45.6235
2337,Ni,3.929049531,0,0,Wet impregnation,500,2,650,4,100,Nanocrystalline MgO,1,0,0,700,50,50,NULL,0,10,30,93.1
2338,Ni,3.929049531,0,0,Wet impregnation,500,2,650,4,100,Nanocrystalline MgO,1,0,0,700,50,50,NULL,0,6.666666667,30,88.9
2339,Ni,3.929049531,0,0,Wet impregnation,500,2,650,4,100,Nanocrystalline MgO,1,0,0,700,50,50,NULL,0,5,30,81.6
2340,Ni,3.929049531,0,0,Wet impregnation,500,2,650,4,100,Nanocrystalline MgO,1,0,0,700,50,50,NULL,0,4,30,78.6
2341,Ni,3.929049531,0,0,Wet impregnation,500,2,650,4,100,Nanocrystalline MgO,1,0,0,700,50,50,NULL,0,3.333333333,30,74.5
2342,Ni,3.929049531,0,0,Wet impregnation,500,2,650,4,100,Nanocrystalline MgO,1,0,0,700,50,50,NULL,0,2.857142857,30,72.3
2343,Ni,3.929049531,0,0,Wet impregnation,500,2,650,4,100,Nanocrystalline MgO,1,0,0,700,50,50,NULL,0,2.5,30,69.3
2344,Ni,3.929049531,0,0,Wet impregnation,500,2,650,4,100,Nanocrystalline MgO,1,0,0,700,25,75,NULL,0,6,30,97.2
2345,Ni,3.929049531,0,0,Wet impregnation,500,2,650,4,100,Nanocrystalline MgO,1,0,0,700,33.33333333,66.66666667,NULL,0,6,30,89.3
2346,Ni,3.929049531,0,0,Wet impregnation,500,2,650,4,100,Nanocrystalline MgO,1,0,0,700,50,50,NULL,0,6,30,81.6
2347,Ni,3.929049531,0,0,Wet impregnation,500,2,650,4,100,Nanocrystalline MgO,1,0,0,700,66.66666667,33.33333333,NULL,0,6,30,67.5
2348,Ni,5,0,0,Wet impregnation,600,4,600,2,100,MgAl2O4(nanocry),1,0,0,550,50,50,NULL,0,3.333333333,30,21.9512
2349,Ni,5,0,0,Wet impregnation,600,4,600,2,100,MgAl2O4(nanocry),1,0,0,600,50,50,NULL,0,3.333333333,30,35.1039
2350,Ni,5,0,0,Wet impregnation,600,4,600,2,100,MgAl2O4(nanocry),1,0,0,650,50,50,NULL,0,3.333333333,30,49.0154
2351,Ni,5,0,0,Wet impregnation,600,4,600,2,100,MgAl2O4(nanocry),1,0,0,700,50,50,NULL,0,3.333333333,30,63.1165
2352,Ni,7,0,0,Wet impregnation,600,4,600,2,100,MgAl2O4(nanocry),1,0,0,550,50,50,NULL,0,3.333333333,30,27.0732
2353,Ni,7,0,0,Wet impregnation,600,4,600,2,100,MgAl2O4(nanocry),1,0,0,600,50,50,NULL,0,3.333333333,30,40.9846
2354,Ni,7,0,0,Wet impregnation,600,4,600,2,100,MgAl2O4(nanocry),1,0,0,650,50,50,NULL,0,3.333333333,30,56.224
2355,Ni,7,0,0,Wet impregnation,600,4,600,2,100,MgAl2O4(nanocry),1,0,0,700,50,50,NULL,0,3.333333333,30,71.084
2356,Ni,10,0,0,Wet impregnation,600,4,600,2,100,MgAl2O4(nanocry),1,0,0,550,50,50,NULL,0,3.333333333,30,23.4685
2357,Ni,10,0,0,Wet impregnation,600,4,600,2,100,MgAl2O4(nanocry),1,0,0,600,50,50,NULL,0,3.333333333,30,37.3803
2358,Ni,10,0,0,Wet impregnation,600,4,600,2,100,MgAl2O4(nanocry),1,0,0,650,50,50,NULL,0,3.333333333,30,52.2403
2359,Ni,10,0,0,Wet impregnation,600,4,600,2,100,MgAl2O4(nanocry),1,0,0,700,50,50,NULL,0,3.333333333,30,66.3415
2360,Ni,15,0,0,Wet impregnation,600,4,600,2,100,MgAl2O4(nanocry),1,0,0,550,50,50,NULL,0,3.333333333,30,25.1758
2361,Ni,15,0,0,Wet impregnation,600,4,600,2,100,MgAl2O4(nanocry),1,0,0,600,50,50,NULL,0,3.333333333,30,39.0876
2362,Ni,15,0,0,Wet impregnation,600,4,600,2,100,MgAl2O4(nanocry),1,0,0,650,50,50,NULL,0,3.333333333,30,54.3266
2363,Ni,15,0,0,Wet impregnation,600,4,600,2,100,MgAl2O4(nanocry),1,0,0,700,50,50,NULL,0,3.333333333,30,68.2385
2364,Ni,5,0,0,Wet impregnation,600,4,600,2,100,MgAl2O4(nanocry),1,0,0,700,50,50,NULL,0,3.333333333,0.516351,62.3243
2365,Ni,5,0,0,Wet impregnation,600,4,600,2,100,MgAl2O4(nanocry),1,0,0,700,50,50,NULL,0,3.333333333,15,62.4054
2366,Ni,5,0,0,Wet impregnation,600,4,600,2,100,MgAl2O4(nanocry),1,0,0,700,50,50,NULL,0,3.333333333,30,61.8378
2367,Ni,5,0,0,Wet impregnation,600,4,600,2,100,MgAl2O4(nanocry),1,0,0,700,50,50,NULL,0,3.333333333,45,62.4054
2368,Ni,5,0,0,Wet impregnation,600,4,600,2,100,MgAl2O4(nanocry),1,0,0,700,50,50,NULL,0,3.333333333,60,62.8919
2369,Ni,5,0,0,Wet impregnation,600,4,600,2,100,MgAl2O4(nanocry),1,0,0,700,50,50,NULL,0,3.333333333,75,61.2703
2370,Ni,5,0,0,Wet impregnation,600,4,600,2,100,MgAl2O4(nanocry),1,0,0,700,50,50,NULL,0,3.333333333,90,62.4865
2371,Ni,5,0,0,Wet impregnation,600,4,600,2,100,MgAl2O4(nanocry),1,0,0,700,50,50,NULL,0,3.333333333,105,64.027
2372,Ni,5,0,0,Wet impregnation,600,4,600,2,100,MgAl2O4(nanocry),1,0,0,700,50,50,NULL,0,3.333333333,120,64.1892
2373,Ni,5,0,0,Wet impregnation,600,4,600,2,100,MgAl2O4(nanocry),1,0,0,700,50,50,NULL,0,3.333333333,135,63.7027
2374,Ni,5,0,0,Wet impregnation,600,4,600,2,100,MgAl2O4(nanocry),1,0,0,700,50,50,NULL,0,3.333333333,150,63.1351
2375,Ni,5,0,0,Wet impregnation,600,4,600,2,100,MgAl2O4(nanocry),1,0,0,700,50,50,NULL,0,3.333333333,165,64.1892
2376,Ni,5,0,0,Wet impregnation,600,4,600,2,100,MgAl2O4(nanocry),1,0,0,700,50,50,NULL,0,3.333333333,180,63.8649
2377,Ni,5,0,0,Wet impregnation,600,4,600,2,100,MgAl2O4(nanocry),1,0,0,700,50,50,NULL,0,3.333333333,195,63.7027
2378,Ni,5,0,0,Wet impregnation,600,4,600,2,100,MgAl2O4(nanocry),1,0,0,700,50,50,NULL,0,3.333333333,210,62.8108
2379,Ni,5,0,0,Wet impregnation,600,4,600,2,100,MgAl2O4(nanocry),1,0,0,700,50,50,NULL,0,3.333333333,225,64.3514
2380,Ni,5,0,0,Wet impregnation,600,4,600,2,100,MgAl2O4(nanocry),1,0,0,700,50,50,NULL,0,3.333333333,240,64.027
2381,Ni,5,0,0,Wet impregnation,600,4,600,2,100,MgAl2O4(nanocry),1,0,0,700,50,50,NULL,0,3.333333333,255,64.3514
2382,Ni,5,0,0,Wet impregnation,600,4,600,2,100,MgAl2O4(nanocry),1,0,0,700,50,50,NULL,0,3.333333333,270,64.1081
2383,Ni,5,0,0,Wet impregnation,600,4,600,2,100,MgAl2O4(nanocry),1,0,0,700,50,50,NULL,0,3.333333333,285,63.9459
2384,Ni,5,0,0,Wet impregnation,600,4,600,2,100,MgAl2O4(nanocry),1,0,0,700,50,50,NULL,0,3.333333333,300,64.027
2385,Ni,7,0,0,Wet impregnation,600,4,600,2,100,MgAl2O4(nanocry),1,0,0,700,50,50,NULL,0,3.333333333,0.516351,70.1081
2386,Ni,7,0,0,Wet impregnation,600,4,600,2,100,MgAl2O4(nanocry),1,0,0,700,50,50,NULL,0,3.333333333,15,70.2703
2387,Ni,7,0,0,Wet impregnation,600,4,600,2,100,MgAl2O4(nanocry),1,0,0,700,50,50,NULL,0,3.333333333,30,71.7297
2388,Ni,7,0,0,Wet impregnation,600,4,600,2,100,MgAl2O4(nanocry),1,0,0,700,50,50,NULL,0,3.333333333,45,71.1622
2389,Ni,7,0,0,Wet impregnation,600,4,600,2,100,MgAl2O4(nanocry),1,0,0,700,50,50,NULL,0,3.333333333,60,71.7297
2390,Ni,7,0,0,Wet impregnation,600,4,600,2,100,MgAl2O4(nanocry),1,0,0,700,50,50,NULL,0,3.333333333,75,71.6486
2391,Ni,7,0,0,Wet impregnation,600,4,600,2,100,MgAl2O4(nanocry),1,0,0,700,50,50,NULL,0,3.333333333,90,70.8378
2392,Ni,7,0,0,Wet impregnation,600,4,600,2,100,MgAl2O4(nanocry),1,0,0,700,50,50,NULL,0,3.333333333,105,71.4865
2393,Ni,7,0,0,Wet impregnation,600,4,600,2,100,MgAl2O4(nanocry),1,0,0,700,50,50,NULL,0,3.333333333,120,71.8108
2394,Ni,7,0,0,Wet impregnation,600,4,600,2,100,MgAl2O4(nanocry),1,0,0,700,50,50,NULL,0,3.333333333,135,72.4595
2395,Ni,7,0,0,Wet impregnation,600,4,600,2,100,MgAl2O4(nanocry),1,0,0,700,50,50,NULL,0,3.333333333,150,70.2703
2396,Ni,7,0,0,Wet impregnation,600,4,600,2,100,MgAl2O4(nanocry),1,0,0,700,50,50,NULL,0,3.333333333,165,70.2703
2397,Ni,7,0,0,Wet impregnation,600,4,600,2,100,MgAl2O4(nanocry),1,0,0,700,50,50,NULL,0,3.333333333,180,69.8649
2398,Ni,7,0,0,Wet impregnation,600,4,600,2,100,MgAl2O4(nanocry),1,0,0,700,50,50,NULL,0,3.333333333,195,70.6757
2399,Ni,7,0,0,Wet impregnation,600,4,600,2,100,MgAl2O4(nanocry),1,0,0,700,50,50,NULL,0,3.333333333,210,70.8378
2400,Ni,7,0,0,Wet impregnation,600,4,600,2,100,MgAl2O4(nanocry),1,0,0,700,50,50,NULL,0,3.333333333,225,70.3514
2401,Ni,7,0,0,Wet impregnation,600,4,600,2,100,MgAl2O4(nanocry),1,0,0,700,50,50,NULL,0,3.333333333,240,70.1892
2402,Ni,7,0,0,Wet impregnation,600,4,600,2,100,MgAl2O4(nanocry),1,0,0,700,50,50,NULL,0,3.333333333,255,70.1081
2403,Ni,7,0,0,Wet impregnation,600,4,600,2,100,MgAl2O4(nanocry),1,0,0,700,50,50,NULL,0,3.333333333,270,71
2404,Ni,7,0,0,Wet impregnation,600,4,600,2,100,MgAl2O4(nanocry),1,0,0,700,50,50,NULL,0,3.333333333,285,71.2432
2405,Ni,7,0,0,Wet impregnation,600,4,600,2,100,MgAl2O4(nanocry),1,0,0,700,50,50,NULL,0,3.333333333,300,71
2406,Ni,10,0,0,Wet impregnation,600,4,600,2,100,MgAl2O4(nanocry),1,0,0,700,50,50,NULL,0,3.333333333,0.516351,65.7297
2407,Ni,10,0,0,Wet impregnation,600,4,600,2,100,MgAl2O4(nanocry),1,0,0,700,50,50,NULL,0,3.333333333,15,66.8649
2408,Ni,10,0,0,Wet impregnation,600,4,600,2,100,MgAl2O4(nanocry),1,0,0,700,50,50,NULL,0,3.333333333,30,67.6757
2409,Ni,10,0,0,Wet impregnation,600,4,600,2,100,MgAl2O4(nanocry),1,0,0,700,50,50,NULL,0,3.333333333,45,66.7027
2410,Ni,10,0,0,Wet impregnation,600,4,600,2,100,MgAl2O4(nanocry),1,0,0,700,50,50,NULL,0,3.333333333,60,64.9189
2411,Ni,10,0,0,Wet impregnation,600,4,600,2,100,MgAl2O4(nanocry),1,0,0,700,50,50,NULL,0,3.333333333,75,66.3784
2412,Ni,10,0,0,Wet impregnation,600,4,600,2,100,MgAl2O4(nanocry),1,0,0,700,50,50,NULL,0,3.333333333,90,67.4324
2413,Ni,10,0,0,Wet impregnation,600,4,600,2,100,MgAl2O4(nanocry),1,0,0,700,50,50,NULL,0,3.333333333,105,67.4324
2414,Ni,10,0,0,Wet impregnation,600,4,600,2,100,MgAl2O4(nanocry),1,0,0,700,50,50,NULL,0,3.333333333,120,66.2973
2415,Ni,10,0,0,Wet impregnation,600,4,600,2,100,MgAl2O4(nanocry),1,0,0,700,50,50,NULL,0,3.333333333,135,65
2416,Ni,10,0,0,Wet impregnation,600,4,600,2,100,MgAl2O4(nanocry),1,0,0,700,50,50,NULL,0,3.333333333,150,65.0811
2417,Ni,10,0,0,Wet impregnation,600,4,600,2,100,MgAl2O4(nanocry),1,0,0,700,50,50,NULL,0,3.333333333,165,66.4595
2418,Ni,10,0,0,Wet impregnation,600,4,600,2,100,MgAl2O4(nanocry),1,0,0,700,50,50,NULL,0,3.333333333,180,66.7838
2419,Ni,10,0,0,Wet impregnation,600,4,600,2,100,MgAl2O4(nanocry),1,0,0,700,50,50,NULL,0,3.333333333,195,66.6216
2420,Ni,10,0,0,Wet impregnation,600,4,600,2,100,MgAl2O4(nanocry),1,0,0,700,50,50,NULL,0,3.333333333,210,66.9459
2421,Ni,10,0,0,Wet impregnation,600,4,600,2,100,MgAl2O4(nanocry),1,0,0,700,50,50,NULL,0,3.333333333,225,66.9459
2422,Ni,10,0,0,Wet impregnation,600,4,600,2,100,MgAl2O4(nanocry),1,0,0,700,50,50,NULL,0,3.333333333,240,66.7838
2423,Ni,10,0,0,Wet impregnation,600,4,600,2,100,MgAl2O4(nanocry),1,0,0,700,50,50,NULL,0,3.333333333,255,67.027
2424,Ni,10,0,0,Wet impregnation,600,4,600,2,100,MgAl2O4(nanocry),1,0,0,700,50,50,NULL,0,3.333333333,270,66.7838
2425,Ni,10,0,0,Wet impregnation,600,4,600,2,100,MgAl2O4(nanocry),1,0,0,700,50,50,NULL,0,3.333333333,285,66.7027
2426,Ni,10,0,0,Wet impregnation,600,4,600,2,100,MgAl2O4(nanocry),1,0,0,700,50,50,NULL,0,3.333333333,300,67.027
2427,Ni,15,0,0,Wet impregnation,600,4,600,2,100,MgAl2O4(nanocry),1,0,0,700,50,50,NULL,0,3.333333333,0.516351,68.2432
2428,Ni,15,0,0,Wet impregnation,600,4,600,2,100,MgAl2O4(nanocry),1,0,0,700,50,50,NULL,0,3.333333333,15,68.0811
2429,Ni,15,0,0,Wet impregnation,600,4,600,2,100,MgAl2O4(nanocry),1,0,0,700,50,50,NULL,0,3.333333333,30,68.3243
2430,Ni,15,0,0,Wet impregnation,600,4,600,2,100,MgAl2O4(nanocry),1,0,0,700,50,50,NULL,0,3.333333333,45,68.4054
2431,Ni,15,0,0,Wet impregnation,600,4,600,2,100,MgAl2O4(nanocry),1,0,0,700,50,50,NULL,0,3.333333333,60,68.8919
2432,Ni,15,0,0,Wet impregnation,600,4,600,2,100,MgAl2O4(nanocry),1,0,0,700,50,50,NULL,0,3.333333333,75,69.2973
2433,Ni,15,0,0,Wet impregnation,600,4,600,2,100,MgAl2O4(nanocry),1,0,0,700,50,50,NULL,0,3.333333333,90,68.973
2434,Ni,15,0,0,Wet impregnation,600,4,600,2,100,MgAl2O4(nanocry),1,0,0,700,50,50,NULL,0,3.333333333,105,69.8649
2435,Ni,15,0,0,Wet impregnation,600,4,600,2,100,MgAl2O4(nanocry),1,0,0,700,50,50,NULL,0,3.333333333,120,69.2162
2436,Ni,15,0,0,Wet impregnation,600,4,600,2,100,MgAl2O4(nanocry),1,0,0,700,50,50,NULL,0,3.333333333,135,69.9459
2437,Ni,15,0,0,Wet impregnation,600,4,600,2,100,MgAl2O4(nanocry),1,0,0,700,50,50,NULL,0,3.333333333,150,68.4865
2438,Ni,15,0,0,Wet impregnation,600,4,600,2,100,MgAl2O4(nanocry),1,0,0,700,50,50,NULL,0,3.333333333,165,70.027
2439,Ni,15,0,0,Wet impregnation,600,4,600,2,100,MgAl2O4(nanocry),1,0,0,700,50,50,NULL,0,3.333333333,180,68.973
2440,Ni,15,0,0,Wet impregnation,600,4,600,2,100,MgAl2O4(nanocry),1,0,0,700,50,50,NULL,0,3.333333333,195,70.7568
2441,Ni,15,0,0,Wet impregnation,600,4,600,2,100,MgAl2O4(nanocry),1,0,0,700,50,50,NULL,0,3.333333333,210,69.6216
2442,Ni,15,0,0,Wet impregnation,600,4,600,2,100,MgAl2O4(nanocry),1,0,0,700,50,50,NULL,0,3.333333333,225,68.973
2443,Ni,15,0,0,Wet impregnation,600,4,600,2,100,MgAl2O4(nanocry),1,0,0,700,50,50,NULL,0,3.333333333,240,70.027
2444,Ni,15,0,0,Wet impregnation,600,4,600,2,100,MgAl2O4(nanocry),1,0,0,700,50,50,NULL,0,3.333333333,255,69.7838
2445,Ni,15,0,0,Wet impregnation,600,4,600,2,100,MgAl2O4(nanocry),1,0,0,700,50,50,NULL,0,3.333333333,270,69.6216
2446,Ni,15,0,0,Wet impregnation,600,4,600,2,100,MgAl2O4(nanocry),1,0,0,700,50,50,NULL,0,3.333333333,285,70.1081
2447,Ni,15,0,0,Wet impregnation,600,4,600,2,100,MgAl2O4(nanocry),1,0,0,700,50,50,NULL,0,3.333333333,300,69.0541
2448,Ni,5,0,0,Wet impregnation,600,4,600,2,100,MgAl2O4(nanocry),1,0,0,700,66.66666667,33.33333333,NULL,0,3.333333333,30,48.8761
2449,Ni,5,0,0,Wet impregnation,600,4,600,2,100,MgAl2O4(nanocry),1,0,0,700,50,50,NULL,0,3.333333333,30,59.8271
2450,Ni,5,0,0,Wet impregnation,600,4,600,2,100,MgAl2O4(nanocry),1,0,0,700,40,60,NULL,0,3.333333333,30,68.2421
2451,Ni,5,0,0,Wet impregnation,600,4,600,2,100,MgAl2O4(nanocry),1,0,0,700,33.33333333,66.66666667,NULL,0,3.333333333,30,75.7349
2452,Ni,5,0,0,Wet impregnation,600,4,600,2,100,MgAl2O4(nanocry),1,0,0,700,50,50,NULL,0,6.666666667,30,74.672
2453,Ni,5,0,0,Wet impregnation,600,4,600,2,100,MgAl2O4(nanocry),1,0,0,700,50,50,NULL,0,5,30,72.3244
2454,Ni,5,0,0,Wet impregnation,600,4,600,2,100,MgAl2O4(nanocry),1,0,0,700,50,50,NULL,0,4,30,71.0824
2455,Ni,5,0,0,Wet impregnation,600,4,600,2,100,MgAl2O4(nanocry),1,0,0,700,50,50,NULL,0,3.333333333,30,69.9878
2456,Ni,5,0,0,Wet impregnation,600,4,600,2,100,MgAl2O4(nanocry),1,0,0,700,50,50,NULL,0,2.857142857,30,67.8613
2457,Ni,5,0,0,Wet impregnation,600,4,600,2,100,MgAl2O4(nanocry),1,0,0,700,50,50,NULL,0,2.5,30,65.2188
2458,Ni,5,0,0,Wet impregnation,600,4,600,2,100,MgAl2O4(nanocry),1,0,0,700,50,50,NULL,0,2.222222222,30,64.7138
2459,Ni,5,0,0,Wet impregnation,800,2,750,3,100,ZrO2,1,0,0,800,50,50,NULL,0,1.666666667,10,11.639
2460,Ni,5,0,0,Wet impregnation,800,2,750,3,100,ZrO2,1,0,0,800,50,50,NULL,0,1.666666667,20,10.9264
2461,Ni,5,0,0,Wet impregnation,800,2,750,3,100,ZrO2,1,0,0,800,50,50,NULL,0,1.666666667,30,10.9264
2462,Ni,5,0,0,Wet impregnation,800,2,750,3,100,ZrO2,1,0,0,800,50,50,NULL,0,1.666666667,40,10.9264
2463,Ni,5,0,0,Wet impregnation,800,2,750,3,100,ZrO2,1,0,0,800,50,50,NULL,0,1.666666667,50,11.639
2464,Ni,5,0,0,Wet impregnation,800,2,750,3,100,ZrO2,1,0,0,800,50,50,NULL,0,1.666666667,60,12.114
2465,Ni,5,0,0,Wet impregnation,800,2,750,3,100,ZrO2,1,0,0,800,50,50,NULL,0,1.666666667,70,12.114
2466,Ni,5,0,0,Wet impregnation,800,2,750,3,100,ZrO2,1,0,0,800,50,50,NULL,0,1.666666667,80,11.4014
2467,Ni,5,0,0,Wet impregnation,800,2,750,3,100,ZrO2,1,0,0,800,50,50,NULL,0,1.666666667,90,11.4014
2468,Ni,5,0,0,Wet impregnation,800,2,750,3,100,ZrO2,1,0,0,800,50,50,NULL,0,1.666666667,100,10.9264
2469,Ni,5,0,0,Wet impregnation,800,2,750,3,100,ZrO2,1,0,0,800,50,50,NULL,0,1.666666667,110,11.1639
2470,Ni,5,0,0,Wet impregnation,800,2,750,3,100,ZrO2,1,0,0,800,50,50,NULL,0,1.666666667,120,11.1639
2471,Ni,5,0,0,Wet impregnation,800,2,750,3,100,ZrO2,1,0,0,800,50,50,NULL,0,1.666666667,130,11.4014
2472,Ni,5,0,0,Wet impregnation,800,2,750,3,100,ZrO2,1,0,0,800,50,50,NULL,0,1.666666667,140,12.114
2473,Ni,5,0,0,Wet impregnation,800,2,750,3,100,ZrO2,1,0,0,800,50,50,NULL,0,1.666666667,150,12.5891
2474,Ni,5,0,0,Wet impregnation,800,2,750,3,100,ZrO2,1,0,0,800,50,50,NULL,0,1.666666667,160,12.5891
2475,Ni,5,0,0,Wet impregnation,800,2,750,3,100,ZrO2,1,0,0,800,50,50,NULL,0,1.666666667,170,12.5891
2476,Ni,5,0,0,Wet impregnation,800,2,750,3,100,ZrO2,1,0,0,800,50,50,NULL,0,1.666666667,180,12.5891
2477,Ni,5,0,0,Wet impregnation,800,2,750,3,100,ZrO2,1,0,0,800,50,50,NULL,0,1.666666667,190,13.0641
2478,Ni,5,0,0,Wet impregnation,800,2,750,3,100,ZrO2,1,0,0,800,50,50,NULL,0,1.666666667,200,13.3017
2479,Ni,5,0,0,Wet impregnation,800,2,750,3,100,ZrO2,1,0,0,800,50,50,NULL,0,1.666666667,210,13.3017
2480,Ni,5,0,0,Wet impregnation,800,2,750,3,100,ZrO2,1,0,0,800,50,50,NULL,0,1.666666667,220,13.7767
2481,Ni,5,0,0,Wet impregnation,800,2,750,3,100,ZrO2,1,0,0,800,50,50,NULL,0,1.666666667,230,14.2518
2482,Ni,5,0,0,Wet impregnation,800,2,750,3,100,ZrO2,1,0,0,800,50,50,NULL,0,1.666666667,240,14.2518
2483,Ni,5,0,0,Wet impregnation,800,2,750,3,100,ZrO2,1,0,0,800,50,50,NULL,0,1.666666667,250,14.4893
2484,Ni,5,0,0,Wet impregnation,800,2,750,3,100,ZrO2,1,0,0,800,50,50,NULL,0,1.666666667,260,14.7268
2485,Ni,5,0,0,Wet impregnation,800,2,750,3,100,ZrO2,1,0,0,800,50,50,NULL,0,1.666666667,270,14.9644
2486,Ni,5,0,0,Wet impregnation,800,2,750,3,100,ZrO2,1,0,0,800,50,50,NULL,0,1.666666667,280,15.4394
2487,Ni,5,0,0,Wet impregnation,800,2,750,3,100,ZrO2,1,0,0,800,50,50,NULL,0,1.666666667,290,15.677
2488,Ni,5,0,0,Wet impregnation,800,2,750,3,100,ZrO2,1,0,0,800,50,50,NULL,0,1.666666667,300,15.677
2489,Ni,5,0,0,Wet impregnation,800,2,750,3,100,ZrO2,1,0,0,800,50,50,NULL,0,1.666666667,310,15.9145
2490,Ni,5,0,0,Wet impregnation,800,2,750,3,100,ZrO2,1,0,0,800,50,50,NULL,0,1.666666667,320,16.152
2491,Ni,5,0,0,Wet impregnation,800,2,750,3,100,ZrO2,1,0,0,800,50,50,NULL,0,1.666666667,330,16.3895
2492,Ni,5,0,0,Wet impregnation,800,2,750,3,100,ZrO2,1,0,0,800,50,50,NULL,0,1.666666667,340,16.3895
2493,Ni,5,0,0,Wet impregnation,800,2,750,3,100,ZrO2,1,0,0,800,50,50,NULL,0,1.666666667,350,16.3895
2494,Ni,5,0,0,Wet impregnation,800,2,750,3,100,ZrO2,1,0,0,800,50,50,NULL,0,1.666666667,360,16.3895
2495,Ni,5,0,0,Wet impregnation,800,2,750,3,100,ZrO2,0.92906,Y2O3,0.07094,800,50,50,NULL,0,1.666666667,10,38.0048
2496,Ni,5,0,0,Wet impregnation,800,2,750,3,100,ZrO2,0.92906,Y2O3,0.07094,800,50,50,NULL,0,1.666666667,20,25.1781
2497,Ni,5,0,0,Wet impregnation,800,2,750,3,100,ZrO2,0.92906,Y2O3,0.07094,800,50,50,NULL,0,1.666666667,30,20.6651
2498,Ni,5,0,0,Wet impregnation,800,2,750,3,100,ZrO2,0.92906,Y2O3,0.07094,800,50,50,NULL,0,1.666666667,40,19.2399
2499,Ni,5,0,0,Wet impregnation,800,2,750,3,100,ZrO2,0.92906,Y2O3,0.07094,800,50,50,NULL,0,1.666666667,50,18.5273
2500,Ni,5,0,0,Wet impregnation,800,2,750,3,100,ZrO2,0.92906,Y2O3,0.07094,800,50,50,NULL,0,1.666666667,60,17.3397
2501,Ni,5,0,0,Wet impregnation,800,2,750,3,100,ZrO2,0.92906,Y2O3,0.07094,800,50,50,NULL,0,1.666666667,70,16.3895
2502,Ni,5,0,0,Wet impregnation,800,2,750,3,100,ZrO2,0.92906,Y2O3,0.07094,800,50,50,NULL,0,1.666666667,80,15.4394
2503,Ni,5,0,0,Wet impregnation,800,2,750,3,100,ZrO2,0.92906,Y2O3,0.07094,800,50,50,NULL,0,1.666666667,90,14.9644
2504,Ni,5,0,0,Wet impregnation,800,2,750,3,100,ZrO2,0.92906,Y2O3,0.07094,800,50,50,NULL,0,1.666666667,100,14.4893
2505,Ni,5,0,0,Wet impregnation,800,2,750,3,100,ZrO2,0.92906,Y2O3,0.07094,800,50,50,NULL,0,1.666666667,110,14.2518
2506,Ni,5,0,0,Wet impregnation,800,2,750,3,100,ZrO2,0.92906,Y2O3,0.07094,800,50,50,NULL,0,1.666666667,120,14.4893
2507,Ni,5,0,0,Wet impregnation,800,2,750,3,100,ZrO2,0.92906,Y2O3,0.07094,800,50,50,NULL,0,1.666666667,130,14.4893
2508,Ni,5,0,0,Wet impregnation,800,2,750,3,100,ZrO2,0.92906,Y2O3,0.07094,800,50,50,NULL,0,1.666666667,140,14.9644
2509,Ni,5,0,0,Wet impregnation,800,2,750,3,100,ZrO2,0.92906,Y2O3,0.07094,800,50,50,NULL,0,1.666666667,150,15.9145
2510,Ni,5,0,0,Wet impregnation,800,2,750,3,100,ZrO2,0.92906,Y2O3,0.07094,800,50,50,NULL,0,1.666666667,160,16.6271
2511,Ni,5,0,0,Wet impregnation,800,2,750,3,100,ZrO2,0.92906,Y2O3,0.07094,800,50,50,NULL,0,1.666666667,170,16.6271
2512,Ni,5,0,0,Wet impregnation,800,2,750,3,100,ZrO2,0.92906,Y2O3,0.07094,800,50,50,NULL,0,1.666666667,180,16.6271
2513,Ni,5,0,0,Wet impregnation,800,2,750,3,100,ZrO2,0.92906,Y2O3,0.07094,800,50,50,NULL,0,1.666666667,190,16.8646
2514,Ni,5,0,0,Wet impregnation,800,2,750,3,100,ZrO2,0.92906,Y2O3,0.07094,800,50,50,NULL,0,1.666666667,200,17.3397
2515,Ni,5,0,0,Wet impregnation,800,2,750,3,100,ZrO2,0.92906,Y2O3,0.07094,800,50,50,NULL,0,1.666666667,210,17.3397
2516,Ni,5,0,0,Wet impregnation,800,2,750,3,100,ZrO2,0.92906,Y2O3,0.07094,800,50,50,NULL,0,1.666666667,220,17.8147
2517,Ni,5,0,0,Wet impregnation,800,2,750,3,100,ZrO2,0.92906,Y2O3,0.07094,800,50,50,NULL,0,1.666666667,230,18.0523
2518,Ni,5,0,0,Wet impregnation,800,2,750,3,100,ZrO2,0.92906,Y2O3,0.07094,800,50,50,NULL,0,1.666666667,240,19.4774
2519,Ni,5,0,0,Wet impregnation,800,2,750,3,100,ZrO2,0.92906,Y2O3,0.07094,800,50,50,NULL,0,1.666666667,250,19.715
2520,Ni,5,0,0,Wet impregnation,800,2,750,3,100,ZrO2,0.92906,Y2O3,0.07094,800,50,50,NULL,0,1.666666667,260,21.3777
2521,Ni,5,0,0,Wet impregnation,800,2,750,3,100,ZrO2,0.92906,Y2O3,0.07094,800,50,50,NULL,0,1.666666667,270,20.9026
2522,Ni,5,0,0,Wet impregnation,800,2,750,3,100,ZrO2,0.92906,Y2O3,0.07094,800,50,50,NULL,0,1.666666667,280,22.5653
2523,Ni,5,0,0,Wet impregnation,800,2,750,3,100,ZrO2,0.92906,Y2O3,0.07094,800,50,50,NULL,0,1.666666667,290,22.8029
2524,Ni,5,0,0,Wet impregnation,800,2,750,3,100,ZrO2,0.92906,Y2O3,0.07094,800,50,50,NULL,0,1.666666667,300,23.5154
2525,Ni,5,0,0,Wet impregnation,800,2,750,3,100,ZrO2,0.92906,Y2O3,0.07094,800,50,50,NULL,0,1.666666667,310,23.5154
2526,Ni,5,0,0,Wet impregnation,800,2,750,3,100,ZrO2,0.92906,Y2O3,0.07094,800,50,50,NULL,0,1.666666667,320,23.2779
2527,Ni,5,0,0,Wet impregnation,800,2,750,3,100,ZrO2,0.92906,Y2O3,0.07094,800,50,50,NULL,0,1.666666667,330,23.5154
2528,Ni,5,0,0,Wet impregnation,800,2,750,3,100,ZrO2,0.92906,Y2O3,0.07094,800,50,50,NULL,0,1.666666667,340,23.5154
2529,Ni,5,0,0,Wet impregnation,800,2,750,3,100,ZrO2,0.92906,Y2O3,0.07094,800,50,50,NULL,0,1.666666667,350,22.5653
2530,Ni,5,0,0,Wet impregnation,800,2,750,3,100,ZrO2,0.92906,Y2O3,0.07094,800,50,50,NULL,0,1.666666667,360,22.5653
2531,Ni,5,0,0,Wet impregnation,800,2,750,3,100,ZrO2,0.86254,Y2O3,0.13746,800,50,50,NULL,0,1.666666667,10,82.1853
2532,Ni,5,0,0,Wet impregnation,800,2,750,3,100,ZrO2,0.86254,Y2O3,0.13746,800,50,50,NULL,0,1.666666667,20,82.1853
2533,Ni,5,0,0,Wet impregnation,800,2,750,3,100,ZrO2,0.86254,Y2O3,0.13746,800,50,50,NULL,0,1.666666667,30,81.2352
2534,Ni,5,0,0,Wet impregnation,800,2,750,3,100,ZrO2,0.86254,Y2O3,0.13746,800,50,50,NULL,0,1.666666667,40,80.5226
2535,Ni,5,0,0,Wet impregnation,800,2,750,3,100,ZrO2,0.86254,Y2O3,0.13746,800,50,50,NULL,0,1.666666667,50,80.285
2536,Ni,5,0,0,Wet impregnation,800,2,750,3,100,ZrO2,0.86254,Y2O3,0.13746,800,50,50,NULL,0,1.666666667,60,79.81
2537,Ni,5,0,0,Wet impregnation,800,2,750,3,100,ZrO2,0.86254,Y2O3,0.13746,800,50,50,NULL,0,1.666666667,70,79.3349
2538,Ni,5,0,0,Wet impregnation,800,2,750,3,100,ZrO2,0.86254,Y2O3,0.13746,800,50,50,NULL,0,1.666666667,80,79.0974
2539,Ni,5,0,0,Wet impregnation,800,2,750,3,100,ZrO2,0.86254,Y2O3,0.13746,800,50,50,NULL,0,1.666666667,90,78.3848
2540,Ni,5,0,0,Wet impregnation,800,2,750,3,100,ZrO2,0.86254,Y2O3,0.13746,800,50,50,NULL,0,1.666666667,100,78.1473
2541,Ni,5,0,0,Wet impregnation,800,2,750,3,100,ZrO2,0.86254,Y2O3,0.13746,800,50,50,NULL,0,1.666666667,110,77.6722
2542,Ni,5,0,0,Wet impregnation,800,2,750,3,100,ZrO2,0.86254,Y2O3,0.13746,800,50,50,NULL,0,1.666666667,120,77.4347
2543,Ni,5,0,0,Wet impregnation,800,2,750,3,100,ZrO2,0.86254,Y2O3,0.13746,800,50,50,NULL,0,1.666666667,130,76.9596
2544,Ni,5,0,0,Wet impregnation,800,2,750,3,100,ZrO2,0.86254,Y2O3,0.13746,800,50,50,NULL,0,1.666666667,140,76.4846
2545,Ni,5,0,0,Wet impregnation,800,2,750,3,100,ZrO2,0.86254,Y2O3,0.13746,800,50,50,NULL,0,1.666666667,150,76.0095
2546,Ni,5,0,0,Wet impregnation,800,2,750,3,100,ZrO2,0.86254,Y2O3,0.13746,800,50,50,NULL,0,1.666666667,160,76.0095
2547,Ni,5,0,0,Wet impregnation,800,2,750,3,100,ZrO2,0.86254,Y2O3,0.13746,800,50,50,NULL,0,1.666666667,170,75.2969
2548,Ni,5,0,0,Wet impregnation,800,2,750,3,100,ZrO2,0.86254,Y2O3,0.13746,800,50,50,NULL,0,1.666666667,180,74.5843
2549,Ni,5,0,0,Wet impregnation,800,2,750,3,100,ZrO2,0.86254,Y2O3,0.13746,800,50,50,NULL,0,1.666666667,190,74.1093
2550,Ni,5,0,0,Wet impregnation,800,2,750,3,100,ZrO2,0.86254,Y2O3,0.13746,800,50,50,NULL,0,1.666666667,200,73.6342
2551,Ni,5,0,0,Wet impregnation,800,2,750,3,100,ZrO2,0.86254,Y2O3,0.13746,800,50,50,NULL,0,1.666666667,210,73.3967
2552,Ni,5,0,0,Wet impregnation,800,2,750,3,100,ZrO2,0.86254,Y2O3,0.13746,800,50,50,NULL,0,1.666666667,220,72.9216
2553,Ni,5,0,0,Wet impregnation,800,2,750,3,100,ZrO2,0.86254,Y2O3,0.13746,800,50,50,NULL,0,1.666666667,230,72.4466
2554,Ni,5,0,0,Wet impregnation,800,2,750,3,100,ZrO2,0.86254,Y2O3,0.13746,800,50,50,NULL,0,1.666666667,240,72.209
2555,Ni,5,0,0,Wet impregnation,800,2,750,3,100,ZrO2,0.86254,Y2O3,0.13746,800,50,50,NULL,0,1.666666667,250,71.734
