Repository: wudilql/FMGTransformer

# FMGTransformer
The code modification is based on our submitted paper (A Fusion-Guided FMGTransformer Network for Predicting
Methanol Yield in Catalytic CO2 Hydrogenation), which aims to use deep learning algorithms to capture the nonlinear relationships between various reaction characteristics in order to predict methanol yield.

The data used in this project can be obtained from the paper by Manu Suvarna et al.(M. Suvarna, T. P. Araújo, J. Pérez-Ramírez, A generalized machine learning framework to predict the space-time yield of methanol from
thermocatalytic CO2 hydrogenation, Applied Catalysis B: Environmental 315 (2022) 121530. doi:10.1016/j.apcatb.2022.121530.)

File: CH4.csv (part 9 of 17)
data,catalyst,catalyst content,promote,promote content,preparation method, calcTemperature,calc Time,red Temperature,red Time,red H2,support1,support1_content,support2,support2_content,react Temperature,reac CH4,reac CO2,reac1,reac1_content,GHSV ,Time on stream,CH4 Conversion
2556,Ni,5,0,0,Wet impregnation,800,2,750,3,100,ZrO2,0.86254,Y2O3,0.13746,800,50,50,NULL,0,1.666666667,260,71.2589
2557,Ni,5,0,0,Wet impregnation,800,2,750,3,100,ZrO2,0.86254,Y2O3,0.13746,800,50,50,NULL,0,1.666666667,270,70.7838
2558,Ni,5,0,0,Wet impregnation,800,2,750,3,100,ZrO2,0.86254,Y2O3,0.13746,800,50,50,NULL,0,1.666666667,280,70.3088
2559,Ni,5,0,0,Wet impregnation,800,2,750,3,100,ZrO2,0.86254,Y2O3,0.13746,800,50,50,NULL,0,1.666666667,290,70.0713
2560,Ni,5,0,0,Wet impregnation,800,2,750,3,100,ZrO2,0.86254,Y2O3,0.13746,800,50,50,NULL,0,1.666666667,300,69.8337
2561,Ni,5,0,0,Wet impregnation,800,2,750,3,100,ZrO2,0.86254,Y2O3,0.13746,800,50,50,NULL,0,1.666666667,310,69.1211
2562,Ni,5,0,0,Wet impregnation,800,2,750,3,100,ZrO2,0.86254,Y2O3,0.13746,800,50,50,NULL,0,1.666666667,320,68.6461
2563,Ni,5,0,0,Wet impregnation,800,2,750,3,100,ZrO2,0.86254,Y2O3,0.13746,800,50,50,NULL,0,1.666666667,330,68.171
2564,Ni,5,0,0,Wet impregnation,800,2,750,3,100,ZrO2,0.86254,Y2O3,0.13746,800,50,50,NULL,0,1.666666667,340,67.9335
2565,Ni,5,0,0,Wet impregnation,800,2,750,3,100,ZrO2,0.86254,Y2O3,0.13746,800,50,50,NULL,0,1.666666667,350,67.696
2566,Ni,5,0,0,Wet impregnation,800,2,750,3,100,ZrO2,0.86254,Y2O3,0.13746,800,50,50,NULL,0,1.666666667,360,67.4584
2567,Ni,5,0,0,Wet impregnation,800,2,750,3,100,ZrO2,0.80006,Y2O3,0.19994,800,50,50,NULL,0,1.666666667,10,61.0451
2568,Ni,5,0,0,Wet impregnation,800,2,750,3,100,ZrO2,0.80006,Y2O3,0.19994,800,50,50,NULL,0,1.666666667,20,60.8076
2569,Ni,5,0,0,Wet impregnation,800,2,750,3,100,ZrO2,0.80006,Y2O3,0.19994,800,50,50,NULL,0,1.666666667,30,58.4323
2570,Ni,5,0,0,Wet impregnation,800,2,750,3,100,ZrO2,0.80006,Y2O3,0.19994,800,50,50,NULL,0,1.666666667,40,56.2945
2571,Ni,5,0,0,Wet impregnation,800,2,750,3,100,ZrO2,0.80006,Y2O3,0.19994,800,50,50,NULL,0,1.666666667,50,54.6318
2572,Ni,5,0,0,Wet impregnation,800,2,750,3,100,ZrO2,0.80006,Y2O3,0.19994,800,50,50,NULL,0,1.666666667,60,52.7316
2573,Ni,5,0,0,Wet impregnation,800,2,750,3,100,ZrO2,0.80006,Y2O3,0.19994,800,50,50,NULL,0,1.666666667,70,51.7815
2574,Ni,5,0,0,Wet impregnation,800,2,750,3,100,ZrO2,0.80006,Y2O3,0.19994,800,50,50,NULL,0,1.666666667,80,50.5938
2575,Ni,5,0,0,Wet impregnation,800,2,750,3,100,ZrO2,0.80006,Y2O3,0.19994,800,50,50,NULL,0,1.666666667,90,49.4062
2576,Ni,5,0,0,Wet impregnation,800,2,750,3,100,ZrO2,0.80006,Y2O3,0.19994,800,50,50,NULL,0,1.666666667,100,48.4561
2577,Ni,5,0,0,Wet impregnation,800,2,750,3,100,ZrO2,0.80006,Y2O3,0.19994,800,50,50,NULL,0,1.666666667,110,48.2185
2578,Ni,5,0,0,Wet impregnation,800,2,750,3,100,ZrO2,0.80006,Y2O3,0.19994,800,50,50,NULL,0,1.666666667,120,48.2185
2579,Ni,5,0,0,Wet impregnation,800,2,750,3,100,ZrO2,0.80006,Y2O3,0.19994,800,50,50,NULL,0,1.666666667,130,47.5059
2580,Ni,5,0,0,Wet impregnation,800,2,750,3,100,ZrO2,0.80006,Y2O3,0.19994,800,50,50,NULL,0,1.666666667,140,46.7933
2581,Ni,5,0,0,Wet impregnation,800,2,750,3,100,ZrO2,0.80006,Y2O3,0.19994,800,50,50,NULL,0,1.666666667,150,46.0808
2582,Ni,5,0,0,Wet impregnation,800,2,750,3,100,ZrO2,0.80006,Y2O3,0.19994,800,50,50,NULL,0,1.666666667,160,45.3682
2583,Ni,5,0,0,Wet impregnation,800,2,750,3,100,ZrO2,0.80006,Y2O3,0.19994,800,50,50,NULL,0,1.666666667,170,44.8931
2584,Ni,5,0,0,Wet impregnation,800,2,750,3,100,ZrO2,0.80006,Y2O3,0.19994,800,50,50,NULL,0,1.666666667,180,44.1805
2585,Ni,5,0,0,Wet impregnation,800,2,750,3,100,ZrO2,0.80006,Y2O3,0.19994,800,50,50,NULL,0,1.666666667,190,41.3302
2586,Ni,5,0,0,Wet impregnation,800,2,750,3,100,ZrO2,0.80006,Y2O3,0.19994,800,50,50,NULL,0,1.666666667,200,40.38
2587,Ni,5,0,0,Wet impregnation,800,2,750,3,100,ZrO2,0.80006,Y2O3,0.19994,800,50,50,NULL,0,1.666666667,210,40.1425
2588,Ni,5,0,0,Wet impregnation,800,2,750,3,100,ZrO2,0.80006,Y2O3,0.19994,800,50,50,NULL,0,1.666666667,220,38.9549
2589,Ni,5,0,0,Wet impregnation,800,2,750,3,100,ZrO2,0.80006,Y2O3,0.19994,800,50,50,NULL,0,1.666666667,230,38.4798
2590,Ni,5,0,0,Wet impregnation,800,2,750,3,100,ZrO2,0.80006,Y2O3,0.19994,800,50,50,NULL,0,1.666666667,240,38.9549
2591,Ni,5,0,0,Wet impregnation,800,2,750,3,100,ZrO2,0.80006,Y2O3,0.19994,800,50,50,NULL,0,1.666666667,250,36.5796
2592,Ni,5,0,0,Wet impregnation,800,2,750,3,100,ZrO2,0.80006,Y2O3,0.19994,800,50,50,NULL,0,1.666666667,260,36.342
2593,Ni,5,0,0,Wet impregnation,800,2,750,3,100,ZrO2,0.80006,Y2O3,0.19994,800,50,50,NULL,0,1.666666667,270,36.1045
2594,Ni,5,0,0,Wet impregnation,800,2,750,3,100,ZrO2,0.80006,Y2O3,0.19994,800,50,50,NULL,0,1.666666667,280,35.6295
2595,Ni,5,0,0,Wet impregnation,800,2,750,3,100,ZrO2,0.80006,Y2O3,0.19994,800,50,50,NULL,0,1.666666667,290,34.4418
2596,Ni,5,0,0,Wet impregnation,800,2,750,3,100,ZrO2,0.80006,Y2O3,0.19994,800,50,50,NULL,0,1.666666667,300,34.4418
2597,Ni,5,0,0,Wet impregnation,800,2,750,3,100,ZrO2,0.80006,Y2O3,0.19994,800,50,50,NULL,0,1.666666667,310,34.9169
2598,Ni,5,0,0,Wet impregnation,800,2,750,3,100,ZrO2,0.80006,Y2O3,0.19994,800,50,50,NULL,0,1.666666667,320,34.2043
2599,Ni,5,0,0,Wet impregnation,800,2,750,3,100,ZrO2,0.80006,Y2O3,0.19994,800,50,50,NULL,0,1.666666667,330,34.4418
2600,Ni,5,0,0,Wet impregnation,800,2,750,3,100,ZrO2,0.80006,Y2O3,0.19994,800,50,50,NULL,0,1.666666667,340,33.9667
2601,Ni,5,0,0,Wet impregnation,800,2,750,3,100,ZrO2,0.80006,Y2O3,0.19994,800,50,50,NULL,0,1.666666667,350,33.4917
2602,Ni,5,0,0,Wet impregnation,800,2,750,3,100,ZrO2,0.80006,Y2O3,0.19994,800,50,50,NULL,0,1.666666667,360,32.7791
2603,Ni,2,0,0,Wet impregnation,500,2,700,2,100,¦Á-Al2O3(Alpha),1,0,0,600,12.5,12.5,reac N2 %vol,75,0.192307692,120,20
2604,Ni,2,0,0,Wet impregnation,500,2,700,2,100,¦Á-Al2O3(Alpha),1,0,0,650,12.5,12.5,reac N2 %vol,75,0.192307692,120,30
2605,Ni,2,0,0,Wet impregnation,500,2,700,2,100,¦Á-Al2O3(Alpha),1,0,0,700,12.5,12.5,reac N2 %vol,75,0.192307692,120,44
2606,Ni,2,0,0,Wet impregnation,500,2,700,2,100,¦Á-Al2O3(Alpha),0.99,ZrO2,0.01,600,12.5,12.5,reac N2 %vol,75,0.192307692,120,30
2607,Ni,2,0,0,Wet impregnation,500,2,700,2,100,¦Á-Al2O3(Alpha),0.99,ZrO2,0.01,650,12.5,12.5,reac N2 %vol,75,0.192307692,120,42
2608,Ni,2,0,0,Wet impregnation,500,2,700,2,100,¦Á-Al2O3(Alpha),0.99,ZrO2,0.01,700,12.5,12.5,reac N2 %vol,75,0.192307692,120,54
2609,Ni,2,0,0,Wet impregnation,500,2,700,2,100,ZrO2,1,0,0,600,12.5,12.5,reac N2 %vol,75,0.192307692,120,14
2610,Ni,2,0,0,Wet impregnation,500,2,700,2,100,ZrO2,1,0,0,650,12.5,12.5,reac N2 %vol,75,0.192307692,120,22
2611,Ni,2,0,0,Wet impregnation,500,2,700,2,100,ZrO2,1,0,0,700,12.5,12.5,reac N2 %vol,75,0.192307692,120,36
2612,Ni,3.8,0,0,Wet impregnation,550,1,650,1,100,Mesoporous Al2O3 (MAl),1,0,0,650,14.28571429,14.28571429,reac N2 %vol,71.42857143,1.428571429,60,57.3653
2613,Ni,3.8,0,0,Wet impregnation,550,1,650,1,100,Mesoporous Al2O3 (MAl),1,0,0,650,14.28571429,14.28571429,reac N2 %vol,71.42857143,1.428571429,180,56.8862
2614,Ni,3.8,0,0,Wet impregnation,550,1,650,1,100,Mesoporous Al2O3 (MAl),1,0,0,650,14.28571429,14.28571429,reac N2 %vol,71.42857143,1.428571429,300,54.9701
2615,Ni,3.8,0,0,Wet impregnation,550,1,650,1,100,Mesoporous Al2O3 (MAl),1,0,0,650,14.28571429,14.28571429,reac N2 %vol,71.42857143,1.428571429,600,49.7006
2616,Ni,3.8,0,0,Wet impregnation,550,1,650,1,100,Mesoporous Al2O3 (MAl),1,0,0,650,14.28571429,14.28571429,reac N2 %vol,71.42857143,1.428571429,900,45.3892
2617,Ni,3.8,0,0,Wet impregnation,550,1,650,1,100,Mesoporous Al2O3 (MAl),1,0,0,650,14.28571429,14.28571429,reac N2 %vol,71.42857143,1.428571429,1200,41.5569
2618,Ni,3.8,0,0,Wet impregnation,550,1,650,1,100,Mesoporous Al2O3 (MAl),1,0,0,650,14.28571429,14.28571429,reac N2 %vol,71.42857143,1.428571429,1440,37.2455
2619,Ni,3.8,0,0,Wet impregnation,700,1,650,1,100,Mesoporous Al2O3 (MAl),1,0,0,650,14.28571429,14.28571429,reac N2 %vol,71.42857143,1.428571429,60,37.7246
2620,Ni,3.8,0,0,Wet impregnation,700,1,650,1,100,Mesoporous Al2O3 (MAl),1,0,0,650,14.28571429,14.28571429,reac N2 %vol,71.42857143,1.428571429,180,34.8503
2621,Ni,3.8,0,0,Wet impregnation,700,1,650,1,100,Mesoporous Al2O3 (MAl),1,0,0,650,14.28571429,14.28571429,reac N2 %vol,71.42857143,1.428571429,300,34.3713
2622,Ni,3.8,0,0,Wet impregnation,700,1,650,1,100,Mesoporous Al2O3 (MAl),1,0,0,650,14.28571429,14.28571429,reac N2 %vol,71.42857143,1.428571429,600,34.3713
2623,Ni,3.8,0,0,Wet impregnation,700,1,650,1,100,Mesoporous Al2O3 (MAl),1,0,0,650,14.28571429,14.28571429,reac N2 %vol,71.42857143,1.428571429,900,34.3713
2624,Ni,3.8,0,0,Wet impregnation,700,1,650,1,100,Mesoporous Al2O3 (MAl),1,0,0,650,14.28571429,14.28571429,reac N2 %vol,71.42857143,1.428571429,1200,33.8922
2625,Ni,3.8,0,0,Wet impregnation,700,1,650,1,100,Mesoporous Al2O3 (MAl),1,0,0,650,14.28571429,14.28571429,reac N2 %vol,71.42857143,1.428571429,1440,33.8922
2626,Ni,5,0,0,Wet impregnation,500,4,600,4,100,Al2O3(Gamma),1,0,0,550,50,50,NULL,0,5,30,28.1546
2627,Ni,5,0,0,Wet impregnation,500,4,600,4,100,Al2O3(Gamma),1,0,0,600,50,50,NULL,0,5,30,43.1611
2628,Ni,5,0,0,Wet impregnation,500,4,600,4,100,Al2O3(Gamma),1,0,0,650,50,50,NULL,0,5,30,59.0845
2629,Ni,5,0,0,Wet impregnation,500,4,600,4,100,Al2O3(Gamma),1,0,0,700,50,50,NULL,0,5,30,76.8419
2630,Ni,5,Mg,1.809228479,Wet impregnation,500,4,600,4,100,Al2O3(Gamma),1,0,0,550,50,50,NULL,0,5,30,26.728
2631,Ni,5,Mg,1.809228479,Wet impregnation,500,4,600,4,100,Al2O3(Gamma),1,0,0,600,50,50,NULL,0,5,30,41.9384
2632,Ni,5,Mg,1.809228479,Wet impregnation,500,4,600,4,100,Al2O3(Gamma),1,0,0,650,50,50,NULL,0,5,30,58.8806
2633,Ni,5,Mg,1.809228479,Wet impregnation,500,4,600,4,100,Al2O3(Gamma),1,0,0,700,50,50,NULL,0,5,30,76.1286
2634,Ca-promoter,2.144079886,Ni,5,Wet impregnation,500,4,600,4,100,Al2O3(Gamma),1,0,0,550,50,50,NULL,0,5,30,23.2643
2635,Ca-promoter,2.144079886,Ni,5,Wet impregnation,500,4,600,4,100,Al2O3(Gamma),1,0,0,600,50,50,NULL,0,5,30,39.0858
2636,Ca-promoter,2.144079886,Ni,5,Wet impregnation,500,4,600,4,100,Al2O3(Gamma),1,0,0,650,50,50,NULL,0,5,30,56.2318
2637,Ca-promoter,2.144079886,Ni,5,Wet impregnation,500,4,600,4,100,Al2O3(Gamma),1,0,0,700,50,50,NULL,0,5,30,66.4501
2638,Ba-promoter,2.686949716,Ni,5,Wet impregnation,500,4,600,4,100,Al2O3(Gamma),1,0,0,550,50,50,NULL,0,5,30,21.2265
2639,Ba-promoter,2.686949716,Ni,5,Wet impregnation,500,4,600,4,100,Al2O3(Gamma),1,0,0,600,50,50,NULL,0,5,30,34.2973
2640,Ba-promoter,2.686949716,Ni,5,Wet impregnation,500,4,600,4,100,Al2O3(Gamma),1,0,0,650,50,50,NULL,0,5,30,54.6017
2641,Ba-promoter,2.686949716,Ni,5,Wet impregnation,500,4,600,4,100,Al2O3(Gamma),1,0,0,700,50,50,NULL,0,5,30,71.0346
2642,Ni,5,0,0,Wet impregnation,500,4,600,4,100,Al2O3(Gamma),1,0,0,700,50,50,NULL,0,5,25,77.1572
2643,Ni,5,0,0,Wet impregnation,500,4,600,4,100,Al2O3(Gamma),1,0,0,700,50,50,NULL,0,5,50,76.2197
2644,Ni,5,0,0,Wet impregnation,500,4,600,4,100,Al2O3(Gamma),1,0,0,700,50,50,NULL,0,5,75,76.5198
2645,Ni,5,0,0,Wet impregnation,500,4,600,4,100,Al2O3(Gamma),1,0,0,700,50,50,NULL,0,5,100,77.0109
2646,Ni,5,0,0,Wet impregnation,500,4,600,4,100,Al2O3(Gamma),1,0,0,700,50,50,NULL,0,5,125,76.9306
2647,Ni,5,0,0,Wet impregnation,500,4,600,4,100,Al2O3(Gamma),1,0,0,700,50,50,NULL,0,5,150,76.564
2648,Ni,5,0,0,Wet impregnation,500,4,600,4,100,Al2O3(Gamma),1,0,0,700,50,50,NULL,0,5,175,77.0551
2649,Ni,5,0,0,Wet impregnation,500,4,600,4,100,Al2O3(Gamma),1,0,0,700,50,50,NULL,0,5,200,77.0694
2650,Ni,5,0,0,Wet impregnation,500,4,600,4,100,Al2O3(Gamma),1,0,0,700,50,50,NULL,0,5,225,76.8938
2651,Ni,5,0,0,Wet impregnation,500,4,600,4,100,Al2O3(Gamma),1,0,0,700,50,50,NULL,0,5,250,77.0992
2652,Ni,5,0,0,Wet impregnation,500,4,600,4,100,Al2O3(Gamma),1,0,0,700,50,50,NULL,0,5,275,77.1136
2653,Ni,5,0,0,Wet impregnation,500,4,600,4,100,Al2O3(Gamma),1,0,0,700,50,50,NULL,0,5,300,77.1285
2654,Ni,5,Mg,1.809228479,Wet impregnation,500,4,600,4,100,Al2O3(Gamma),1,0,0,700,50,50,NULL,0,5,25,76.3001
2655,Ni,5,Mg,1.809228479,Wet impregnation,500,4,600,4,100,Al2O3(Gamma),1,0,0,700,50,50,NULL,0,5,50,76.7907
2656,Ni,5,Mg,1.809228479,Wet impregnation,500,4,600,4,100,Al2O3(Gamma),1,0,0,700,50,50,NULL,0,5,75,76.8056
2657,Ni,5,Mg,1.809228479,Wet impregnation,500,4,600,4,100,Al2O3(Gamma),1,0,0,700,50,50,NULL,0,5,100,76.249
2658,Ni,5,Mg,1.809228479,Wet impregnation,500,4,600,4,100,Al2O3(Gamma),1,0,0,700,50,50,NULL,0,5,125,76.9301
2659,Ni,5,Mg,1.809228479,Wet impregnation,500,4,600,4,100,Al2O3(Gamma),1,0,0,700,50,50,NULL,0,5,150,76.8497
2660,Ni,5,Mg,1.809228479,Wet impregnation,500,4,600,4,100,Al2O3(Gamma),1,0,0,700,50,50,NULL,0,5,175,76.1979
2661,Ni,5,Mg,1.809228479,Wet impregnation,500,4,600,4,100,Al2O3(Gamma),1,0,0,700,50,50,NULL,0,5,200,76.3075
2662,Ni,5,Mg,1.809228479,Wet impregnation,500,4,600,4,100,Al2O3(Gamma),1,0,0,700,50,50,NULL,0,5,225,76.6081
2663,Ni,5,Mg,1.809228479,Wet impregnation,500,4,600,4,100,Al2O3(Gamma),1,0,0,700,50,50,NULL,0,5,250,77.004
2664,Ni,5,Mg,1.809228479,Wet impregnation,500,4,600,4,100,Al2O3(Gamma),1,0,0,700,50,50,NULL,0,5,275,76.8279
2665,Ni,5,Mg,1.809228479,Wet impregnation,500,4,600,4,100,Al2O3(Gamma),1,0,0,700,50,50,NULL,0,5,300,76.7475
2666,Ca-promoter,2.144079886,Ni,5,Wet impregnation,500,4,600,4,100,Al2O3(Gamma),1,0,0,700,50,50,NULL,0,5,25,71.9191
2667,Ca-promoter,2.144079886,Ni,5,Wet impregnation,500,4,600,4,100,Al2O3(Gamma),1,0,0,700,50,50,NULL,0,5,50,71.934
2668,Ca-promoter,2.144079886,Ni,5,Wet impregnation,500,4,600,4,100,Al2O3(Gamma),1,0,0,700,50,50,NULL,0,5,75,71.6632
2669,Ca-promoter,2.144079886,Ni,5,Wet impregnation,500,4,600,4,100,Al2O3(Gamma),1,0,0,700,50,50,NULL,0,5,100,72.5347
2670,Ca-promoter,2.144079886,Ni,5,Wet impregnation,500,4,600,4,100,Al2O3(Gamma),1,0,0,700,50,50,NULL,0,5,125,72.4544
2671,Ca-promoter,2.144079886,Ni,5,Wet impregnation,500,4,600,4,100,Al2O3(Gamma),1,0,0,700,50,50,NULL,0,5,150,72.0883
2672,Ca-promoter,2.144079886,Ni,5,Wet impregnation,500,4,600,4,100,Al2O3(Gamma),1,0,0,700,50,50,NULL,0,5,175,71.817
2673,Ca-promoter,2.144079886,Ni,5,Wet impregnation,500,4,600,4,100,Al2O3(Gamma),1,0,0,700,50,50,NULL,0,5,200,71.6414
2674,Ca-promoter,2.144079886,Ni,5,Wet impregnation,500,4,600,4,100,Al2O3(Gamma),1,0,0,700,50,50,NULL,0,5,225,71.8462
2675,Ca-promoter,2.144079886,Ni,5,Wet impregnation,500,4,600,4,100,Al2O3(Gamma),1,0,0,700,50,50,NULL,0,5,250,72.1468
2676,Ca-promoter,2.144079886,Ni,5,Wet impregnation,500,4,600,4,100,Al2O3(Gamma),1,0,0,700,50,50,NULL,0,5,275,72.9236
2677,Ca-promoter,2.144079886,Ni,5,Wet impregnation,500,4,600,4,100,Al2O3(Gamma),1,0,0,700,50,50,NULL,0,5,300,71.7004
2678,Ba-promoter,2.686949716,Ni,5,Wet impregnation,500,4,600,4,100,Al2O3(Gamma),1,0,0,700,50,50,NULL,0,5,25,69.6334
2679,Ba-promoter,2.686949716,Ni,5,Wet impregnation,500,4,600,4,100,Al2O3(Gamma),1,0,0,700,50,50,NULL,0,5,50,70.6002
2680,Ba-promoter,2.686949716,Ni,5,Wet impregnation,500,4,600,4,100,Al2O3(Gamma),1,0,0,700,50,50,NULL,0,5,75,71.2822
2681,Ba-promoter,2.686949716,Ni,5,Wet impregnation,500,4,600,4,100,Al2O3(Gamma),1,0,0,700,50,50,NULL,0,5,100,70.8209
2682,Ba-promoter,2.686949716,Ni,5,Wet impregnation,500,4,600,4,100,Al2O3(Gamma),1,0,0,700,50,50,NULL,0,5,125,70.8343
2683,Ba-promoter,2.686949716,Ni,5,Wet impregnation,500,4,600,4,100,Al2O3(Gamma),1,0,0,700,50,50,NULL,0,5,150,70.7545
2684,Ba-promoter,2.686949716,Ni,5,Wet impregnation,500,4,600,4,100,Al2O3(Gamma),1,0,0,700,50,50,NULL,0,5,175,70.6741
2685,Ba-promoter,2.686949716,Ni,5,Wet impregnation,500,4,600,4,100,Al2O3(Gamma),1,0,0,700,50,50,NULL,0,5,200,70.9742
2686,Ba-promoter,2.686949716,Ni,5,Wet impregnation,500,4,600,4,100,Al2O3(Gamma),1,0,0,700,50,50,NULL,0,5,225,70.8938
2687,Ba-promoter,2.686949716,Ni,5,Wet impregnation,500,4,600,4,100,Al2O3(Gamma),1,0,0,700,50,50,NULL,0,5,250,71.7659
2688,Ba-promoter,2.686949716,Ni,5,Wet impregnation,500,4,600,4,100,Al2O3(Gamma),1,0,0,700,50,50,NULL,0,5,275,71.9712
2689,Ba-promoter,2.686949716,Ni,5,Wet impregnation,500,4,600,4,100,Al2O3(Gamma),1,0,0,700,50,50,NULL,0,5,300,70.938
2690,Ni,5,Mg,1.809228479,Wet impregnation,500,4,600,4,100,Al2O3(Gamma),1,0,0,700,50,50,NULL,0,5,31.1111,75.959
2691,Ni,5,Mg,1.809228479,Wet impregnation,500,4,600,4,100,Al2O3(Gamma),1,0,0,700,50,50,NULL,0,5,62.2222,75.644
2692,Ni,5,Mg,1.809228479,Wet impregnation,500,4,600,4,100,Al2O3(Gamma),1,0,0,700,50,50,NULL,0,5,116.667,74.854
2693,Ni,5,Mg,1.809228479,Wet impregnation,500,4,600,4,100,Al2O3(Gamma),1,0,0,700,50,50,NULL,0,5,178.889,74.8611
2694,Ni,5,Mg,1.809228479,Wet impregnation,500,4,600,4,100,Al2O3(Gamma),1,0,0,700,50,50,NULL,0,5,210,74.3869
2695,Ni,5,Mg,1.809228479,Wet impregnation,500,4,600,4,100,Al2O3(Gamma),1,0,0,700,50,50,NULL,0,5,241.111,73.5943
2696,Ni,5,Mg,1.809228479,Wet impregnation,500,4,600,4,100,Al2O3(Gamma),1,0,0,700,50,50,NULL,0,5,268.333,73.7566
2697,Ni,5,Mg,1.809228479,Wet impregnation,500,4,600,4,100,Al2O3(Gamma),1,0,0,700,50,50,NULL,0,5,299.444,75.9895
2698,Ni,5,Mg,1.809228479,Wet impregnation,500,4,600,4,100,Al2O3(Gamma),1,0,0,700,50,50,NULL,0,5,330.556,74.5599
2699,Ni,5,Mg,1.809228479,Wet impregnation,500,4,600,4,100,Al2O3(Gamma),1,0,0,700,50,50,NULL,0,5,361.667,73.4488
2700,Ni,5,Mg,1.809228479,Wet impregnation,500,4,600,4,100,Al2O3(Gamma),1,0,0,700,50,50,NULL,0,5,392.778,74.0893
2701,Ni,5,Mg,1.809228479,Wet impregnation,500,4,600,4,100,Al2O3(Gamma),1,0,0,700,50,50,NULL,0,5,420,75.3662
2702,Ni,5,Mg,1.809228479,Wet impregnation,500,4,600,4,100,Al2O3(Gamma),1,0,0,700,50,50,NULL,0,5,451.111,73.6177
2703,Ni,5,Mg,1.809228479,Wet impregnation,500,4,600,4,100,Al2O3(Gamma),1,0,0,700,50,50,NULL,0,5,478.333,76.0098
2704,Ni,5,Mg,1.809228479,Wet impregnation,500,4,600,4,100,Al2O3(Gamma),1,0,0,700,50,50,NULL,0,5,521.111,74.5816
2705,Ni,5,Mg,1.809228479,Wet impregnation,500,4,600,4,100,Al2O3(Gamma),1,0,0,700,50,50,NULL,0,5,552.222,75.222
2706,Ni,5,Mg,1.809228479,Wet impregnation,500,4,600,4,100,Al2O3(Gamma),1,0,0,700,50,50,NULL,0,5,579.444,74.7474
2707,Ni,5,Mg,1.809228479,Wet impregnation,500,4,600,4,100,Al2O3(Gamma),1,0,0,700,50,50,NULL,0,5,610.556,75.8656
2708,Ni,5,Mg,1.809228479,Wet impregnation,500,4,600,4,100,Al2O3(Gamma),1,0,0,700,50,50,NULL,0,5,641.667,74.9137
2709,Ni,5,Mg,1.809228479,Wet impregnation,500,4,600,4,100,Al2O3(Gamma),1,0,0,700,50,50,NULL,0,5,668.889,74.7576
2710,Ni,5,Mg,1.809228479,Wet impregnation,500,4,600,4,100,Al2O3(Gamma),1,0,0,700,50,50,NULL,0,5,703.889,75.5573
2711,Ni,5,Mg,1.809228479,Wet impregnation,500,4,600,4,100,Al2O3(Gamma),1,0,0,700,50,50,NULL,0,5,731.111,75.0827
2712,Ni,5,Mg,1.809228479,Wet impregnation,500,4,600,4,100,Al2O3(Gamma),1,0,0,700,50,50,NULL,0,5,758.333,74.7678
2713,Ni,5,Mg,1.809228479,Wet impregnation,500,4,600,4,100,Al2O3(Gamma),1,0,0,700,50,50,NULL,0,5,793.333,74.6121
2714,Ni,5,Mg,1.809228479,Wet impregnation,500,4,600,4,100,Al2O3(Gamma),1,0,0,700,50,50,NULL,0,5,816.667,74.9337
2715,Ni,5,Mg,1.809228479,Wet impregnation,500,4,600,4,100,Al2O3(Gamma),1,0,0,700,50,50,NULL,0,5,851.667,74.6192
2716,Ni,5,Mg,1.809228479,Wet impregnation,500,4,600,4,100,Al2O3(Gamma),1,0,0,700,50,50,NULL,0,5,878.889,74.7815
2717,Ni,5,Mg,1.809228479,Wet impregnation,500,4,600,4,100,Al2O3(Gamma),1,0,0,700,50,50,NULL,0,5,910,75.422
2718,Ni,5,Mg,1.809228479,Wet impregnation,500,4,600,4,100,Al2O3(Gamma),1,0,0,700,50,50,NULL,0,5,945,74.9478
2719,Ni,5,Mg,1.809228479,Wet impregnation,500,4,600,4,100,Al2O3(Gamma),1,0,0,700,50,50,NULL,0,5,968.333,75.4286
2720,Ni,5,Mg,1.809228479,Wet impregnation,500,4,600,4,100,Al2O3(Gamma),1,0,0,700,50,50,NULL,0,5,999.444,75.2729
2721,Ni,5,Mg,1.809228479,Wet impregnation,500,4,600,4,100,Al2O3(Gamma),1,0,0,700,50,50,NULL,0,5,1030.56,75.1172
2722,Ni,5,Mg,1.809228479,Wet impregnation,500,4,600,4,100,Al2O3(Gamma),1,0,0,700,50,50,NULL,0,5,1057.78,74.8018
2723,Ni,5,Mg,1.809228479,Wet impregnation,500,4,600,4,100,Al2O3(Gamma),1,0,0,700,50,50,NULL,0,5,1092.78,74.9651
2724,Ni,5,Mg,1.809228479,Wet impregnation,500,4,600,4,100,Al2O3(Gamma),1,0,0,700,50,50,NULL,0,5,1120,75.1269
2725,Ni,5,Mg,1.809228479,Wet impregnation,500,4,600,4,100,Al2O3(Gamma),1,0,0,700,50,50,NULL,0,5,1147.22,74.6528
2726,Ni,5,Mg,1.809228479,Wet impregnation,500,4,600,4,100,Al2O3(Gamma),1,0,0,700,50,50,NULL,0,5,1182.22,75.1345
2727,Ni,5,Mg,1.809228479,Wet impregnation,500,4,600,4,100,Al2O3(Gamma),1,0,0,700,50,50,NULL,0,5,1209.44,74.9783
2728,Ni,5,Mg,1.809228479,Wet impregnation,500,4,600,4,100,Al2O3(Gamma),1,0,0,700,50,50,NULL,0,5,1236.67,74.8222
2729,Ni,5,Mg,1.809228479,Wet impregnation,500,4,600,4,100,Al2O3(Gamma),1,0,0,700,50,50,NULL,0,5,1271.67,75.4631
2730,Ni,5,Mg,1.809228479,Wet impregnation,500,4,600,4,100,Al2O3(Gamma),1,0,0,700,50,50,NULL,0,5,1298.89,74.67
2731,Ni,5,0,0,Wet impregnation,500,4,600,4,100,Al2O3(Gamma),1,0,0,650,50,50,NULL,0,10,30,60.8657
2732,Ni,5,0,0,Wet impregnation,500,4,600,4,100,Al2O3(Gamma),1,0,0,650,50,50,NULL,0,6.666666667,30,59.9306
2733,Ni,5,0,0,Wet impregnation,500,4,600,4,100,Al2O3(Gamma),1,0,0,650,50,50,NULL,0,5,30,56.9074
2734,Ni,5,0,0,Wet impregnation,500,4,600,4,100,Al2O3(Gamma),1,0,0,650,50,50,NULL,0,3.333333333,30,49.0886
2735,Ni,5,Mg,1.809228479,Wet impregnation,500,4,600,4,100,Al2O3(Gamma),1,0,0,650,50,50,NULL,0,10,30,58.7138
2736,Ni,5,Mg,1.809228479,Wet impregnation,500,4,600,4,100,Al2O3(Gamma),1,0,0,650,50,50,NULL,0,6.666666667,30,58.2852
2737,Ni,5,Mg,1.809228479,Wet impregnation,500,4,600,4,100,Al2O3(Gamma),1,0,0,650,50,50,NULL,0,5,30,54.1226
2738,Ni,5,Mg,1.809228479,Wet impregnation,500,4,600,4,100,Al2O3(Gamma),1,0,0,650,50,50,NULL,0,3.333333333,30,45.7975
2739,Ca-promoter,2.144079886,Ni,5,Wet impregnation,500,4,600,4,100,Al2O3(Gamma),1,0,0,650,50,50,NULL,0,10,30,57.4478
2740,Ca-promoter,2.144079886,Ni,5,Wet impregnation,500,4,600,4,100,Al2O3(Gamma),1,0,0,650,50,50,NULL,0,6.666666667,30,57.2724
2741,Ca-promoter,2.144079886,Ni,5,Wet impregnation,500,4,600,4,100,Al2O3(Gamma),1,0,0,650,50,50,NULL,0,5,30,53.7429
2742,Ca-promoter,2.144079886,Ni,5,Wet impregnation,500,4,600,4,100,Al2O3(Gamma),1,0,0,650,50,50,NULL,0,3.333333333,30,44.5948
2743,Ba-promoter,2.686949716,Ni,5,Wet impregnation,500,4,600,4,100,Al2O3(Gamma),1,0,0,650,50,50,NULL,0,10,30,59.5364
2744,Ba-promoter,2.686949716,Ni,5,Wet impregnation,500,4,600,4,100,Al2O3(Gamma),1,0,0,650,50,50,NULL,0,6.666666667,30,55.7534
2745,Ba-promoter,2.686949716,Ni,5,Wet impregnation,500,4,600,4,100,Al2O3(Gamma),1,0,0,650,50,50,NULL,0,5,30,52.5404
2746,Ba-promoter,2.686949716,Ni,5,Wet impregnation,500,4,600,4,100,Al2O3(Gamma),1,0,0,650,50,50,NULL,0,3.333333333,30,43.519
2747,Ni,5,Mg,1.809228479,Wet impregnation,500,4,600,4,100,Al2O3(Gamma),1,0,0,650,20,80,NULL,0,5,30,90.2609
2748,Ni,5,Mg,1.809228479,Wet impregnation,500,4,600,4,100,Al2O3(Gamma),1,0,0,650,33.33333333,66.66666667,NULL,0,5,30,76.9692
2749,Ni,5,Mg,1.809228479,Wet impregnation,500,4,600,4,100,Al2O3(Gamma),1,0,0,650,42.85714286,57.14285714,NULL,0,5,30,69.0783
2750,Ni,5,Mg,1.809228479,Wet impregnation,500,4,600,4,100,Al2O3(Gamma),1,0,0,650,50,50,NULL,0,5,30,63.2138
2751,Ni,5,Mg,1.809228479,Wet impregnation,500,4,600,4,100,Al2O3(Gamma),1,0,0,650,57.05887657,42.94112343,NULL,0,5,30,59.821
2752,Ni,5,Mg,1.809228479,Wet impregnation,500,4,600,4,100,Al2O3(Gamma),1,0,0,650,66.66666667,33.33333333,NULL,0,5,30,45.8322
2753,Ni,5,Mg,1.809228479,Wet impregnation,500,4,600,4,100,Al2O3(Gamma),1,0,0,650,80,20,NULL,0,5,30,33.1278
2754,Ni,3,0,0,Wet impregnation,900,2,700,2,100,Al2O3(Gamma),1,0,0,700,45.45454545,45.45454545,reac N2 %vol,9.090909091,22.72727273,30,73.7
2755,Ni,3,0,0,Wet impregnation,900,2,700,2,100,Al2O3(Gamma),1,0,0,700,45.45454545,45.45454545,reac N2 %vol,9.090909091,22.72727273,540,73
2756,Ca-promoter,0.05,Ni,3,Wet impregnation,900,2,700,2,100,Al2O3(Gamma),1,0,0,700,45.45454545,45.45454545,reac N2 %vol,9.090909091,22.72727273,30,74.1
2757,Ca-promoter,0.05,Ni,3,Wet impregnation,900,2,700,2,100,Al2O3(Gamma),1,0,0,700,45.45454545,45.45454545,reac N2 %vol,9.090909091,22.72727273,540,73.6
2758,Ca-promoter,0.15,Ni,3,Wet impregnation,900,2,700,2,100,Al2O3(Gamma),1,0,0,700,45.45454545,45.45454545,reac N2 %vol,9.090909091,22.72727273,30,74.4
2759,Ca-promoter,0.15,Ni,3,Wet impregnation,900,2,700,2,100,Al2O3(Gamma),1,0,0,700,45.45454545,45.45454545,reac N2 %vol,9.090909091,22.72727273,540,74
2760,Ca-promoter,0.3,Ni,3,Wet impregnation,900,2,700,2,100,Al2O3(Gamma),1,0,0,700,45.45454545,45.45454545,reac N2 %vol,9.090909091,22.72727273,30,71.8
2761,Ca-promoter,0.3,Ni,3,Wet impregnation,900,2,700,2,100,Al2O3(Gamma),1,0,0,700,45.45454545,45.45454545,reac N2 %vol,9.090909091,22.72727273,540,70.7
2762,Ni,3,Zr,0.05,Wet impregnation,900,2,700,2,100,Al2O3(Gamma),1,0,0,700,45.45454545,45.45454545,reac N2 %vol,9.090909091,22.72727273,30,73.4
2763,Ni,3,Zr,0.05,Wet impregnation,900,2,700,2,100,Al2O3(Gamma),1,0,0,700,45.45454545,45.45454545,reac N2 %vol,9.090909091,22.72727273,540,73
2764,Ni,3,Zr,0.15,Wet impregnation,900,2,700,2,100,Al2O3(Gamma),1,0,0,700,45.45454545,45.45454545,reac N2 %vol,9.090909091,22.72727273,30,72.3
2765,Ni,3,Zr,0.15,Wet impregnation,900,2,700,2,100,Al2O3(Gamma),1,0,0,700,45.45454545,45.45454545,reac N2 %vol,9.090909091,22.72727273,540,71
2766,Ni,3,Zr,0.3,Wet impregnation,900,2,700,2,100,Al2O3(Gamma),1,0,0,700,45.45454545,45.45454545,reac N2 %vol,9.090909091,22.72727273,30,75.2
2767,Ni,3,Zr,0.3,Wet impregnation,900,2,700,2,100,Al2O3(Gamma),1,0,0,700,45.45454545,45.45454545,reac N2 %vol,9.090909091,22.72727273,540,71.9
2768,Ce,0.05,Ni,3,Wet impregnation,900,2,700,2,100,Al2O3(Gamma),1,0,0,700,45.45454545,45.45454545,reac N2 %vol,9.090909091,22.72727273,30,74.5
2769,Ce,0.05,Ni,3,Wet impregnation,900,2,700,2,100,Al2O3(Gamma),1,0,0,700,45.45454545,45.45454545,reac N2 %vol,9.090909091,22.72727273,540,73.8
2770,Ce,0.15,Ni,3,Wet impregnation,900,2,700,2,100,Al2O3(Gamma),1,0,0,700,45.45454545,45.45454545,reac N2 %vol,9.090909091,22.72727273,30,76.1
2771,Ce,0.15,Ni,3,Wet impregnation,900,2,700,2,100,Al2O3(Gamma),1,0,0,700,45.45454545,45.45454545,reac N2 %vol,9.090909091,22.72727273,540,75.1
2772,Ce,0.3,Ni,3,Wet impregnation,900,2,700,2,100,Al2O3(Gamma),1,0,0,700,45.45454545,45.45454545,reac N2 %vol,9.090909091,22.72727273,30,74
2773,Ce,0.3,Ni,3,Wet impregnation,900,2,700,2,100,Al2O3(Gamma),1,0,0,700,45.45454545,45.45454545,reac N2 %vol,9.090909091,22.72727273,540,73
2774,Ce,0.15,Ni,3,Wet impregnation,900,2,700,2,100,Al2O3(Gamma),1,0,0,700,45.45454545,45.45454545,reac N2 %vol,9.090909091,22.72727273,30,76.1
2775,Ce,0.15,Ni,3,Wet impregnation,900,2,700,2,100,Al2O3(Gamma),1,0,0,700,45.45454545,45.45454545,reac N2 %vol,9.090909091,22.72727273,540,75.1
2776,Ca-promoter,0.05,Ce,0.15,Wet impregnation,900,2,700,2,100,Al2O3(Gamma),1,0,0,700,45.45454545,45.45454545,reac N2 %vol,9.090909091,22.72727273,30,76.6
2777,Ca-promoter,0.05,Ce,0.15,Wet impregnation,900,2,700,2,100,Al2O3(Gamma),1,0,0,700,45.45454545,45.45454545,reac N2 %vol,9.090909091,22.72727273,540,75.9
2778,Ca-promoter,0.1,Ce,0.15,Wet impregnation,900,2,700,2,100,Al2O3(Gamma),1,0,0,700,45.45454545,45.45454545,reac N2 %vol,9.090909091,22.72727273,30,75.3
2779,Ca-promoter,0.1,Ce,0.15,Wet impregnation,900,2,700,2,100,Al2O3(Gamma),1,0,0,700,45.45454545,45.45454545,reac N2 %vol,9.090909091,22.72727273,540,74.4
2780,Ce,0.15,Ni,3,Wet impregnation,900,2,700,2,100,Al2O3(Gamma),1,0,0,700,45.45454545,45.45454545,reac N2 %vol,9.090909091,22.72727273,30,75.7
2781,Ce,0.15,Ni,3,Wet impregnation,900,2,700,2,100,Al2O3(Gamma),1,0,0,700,45.45454545,45.45454545,reac N2 %vol,9.090909091,22.72727273,540,73.9
2782,Ce,0.15,Ni,3,Wet impregnation,900,2,700,2,100,Al2O3(Gamma),1,0,0,700,45.45454545,45.45454545,reac N2 %vol,9.090909091,22.72727273,30,74
2783,Ce,0.15,Ni,3,Wet impregnation,900,2,700,2,100,Al2O3(Gamma),1,0,0,700,45.45454545,45.45454545,reac N2 %vol,9.090909091,22.72727273,540,72
2784,Ca-promoter,0.05,Ce,0.15,Wet impregnation,900,2,700,2,100,Al2O3(Gamma),1,0,0,500,45.45454545,45.45454545,reac N2 %vol,9.090909091,22.72727273,30,15.8462
2785,Ca-promoter,0.05,Ce,0.15,Wet impregnation,900,2,700,2,100,Al2O3(Gamma),1,0,0,500,45.45454545,45.45454545,reac N2 %vol,9.090909091,22.72727273,60,15.5385
2786,Ca-promoter,0.05,Ce,0.15,Wet impregnation,900,2,700,2,100,Al2O3(Gamma),1,0,0,500,45.45454545,45.45454545,reac N2 %vol,9.090909091,22.72727273,90,15.5385
2787,Ca-promoter,0.05,Ce,0.15,Wet impregnation,900,2,700,2,100,Al2O3(Gamma),1,0,0,500,45.45454545,45.45454545,reac N2 %vol,9.090909091,22.72727273,150,16.1538
2788,Ca-promoter,0.05,Ce,0.15,Wet impregnation,900,2,700,2,100,Al2O3(Gamma),1,0,0,500,45.45454545,45.45454545,reac N2 %vol,9.090909091,22.72727273,210,15.8462
2789,Ca-promoter,0.05,Ce,0.15,Wet impregnation,900,2,700,2,100,Al2O3(Gamma),1,0,0,500,45.45454545,45.45454545,reac N2 %vol,9.090909091,22.72727273,260,15.8462
2790,Ca-promoter,0.05,Ce,0.15,Wet impregnation,900,2,700,2,100,Al2O3(Gamma),1,0,0,500,45.45454545,45.45454545,reac N2 %vol,9.090909091,22.72727273,320,15.8462
2791,Ca-promoter,0.05,Ce,0.15,Wet impregnation,900,2,700,2,100,Al2O3(Gamma),1,0,0,500,45.45454545,45.45454545,reac N2 %vol,9.090909091,22.72727273,350,15.5385
2792,Ca-promoter,0.05,Ce,0.15,Wet impregnation,900,2,700,2,100,Al2O3(Gamma),1,0,0,500,45.45454545,45.45454545,reac N2 %vol,9.090909091,22.72727273,400,15.5385
2793,Ca-promoter,0.05,Ce,0.15,Wet impregnation,900,2,700,2,100,Al2O3(Gamma),1,0,0,500,45.45454545,45.45454545,reac N2 %vol,9.090909091,22.72727273,460,15.5385
2794,Ca-promoter,0.05,Ce,0.15,Wet impregnation,900,2,700,2,100,Al2O3(Gamma),1,0,0,500,45.45454545,45.45454545,reac N2 %vol,9.090909091,22.72727273,490,15.5385
2795,Ca-promoter,0.05,Ce,0.15,Wet impregnation,900,2,700,2,100,Al2O3(Gamma),1,0,0,500,45.45454545,45.45454545,reac N2 %vol,9.090909091,22.72727273,540,15.5385
2796,Ca-promoter,0.05,Ce,0.15,Wet impregnation,900,2,700,2,100,Al2O3(Gamma),1,0,0,600,45.45454545,45.45454545,reac N2 %vol,9.090909091,22.72727273,30,40.4615
2797,Ca-promoter,0.05,Ce,0.15,Wet impregnation,900,2,700,2,100,Al2O3(Gamma),1,0,0,600,45.45454545,45.45454545,reac N2 %vol,9.090909091,22.72727273,60,37.6923
2798,Ca-promoter,0.05,Ce,0.15,Wet impregnation,900,2,700,2,100,Al2O3(Gamma),1,0,0,600,45.45454545,45.45454545,reac N2 %vol,9.090909091,22.72727273,90,38.9231
2799,Ca-promoter,0.05,Ce,0.15,Wet impregnation,900,2,700,2,100,Al2O3(Gamma),1,0,0,600,45.45454545,45.45454545,reac N2 %vol,9.090909091,22.72727273,150,39.2308
2800,Ca-promoter,0.05,Ce,0.15,Wet impregnation,900,2,700,2,100,Al2O3(Gamma),1,0,0,600,45.45454545,45.45454545,reac N2 %vol,9.090909091,22.72727273,210,39.5385
2801,Ca-promoter,0.05,Ce,0.15,Wet impregnation,900,2,700,2,100,Al2O3(Gamma),1,0,0,600,45.45454545,45.45454545,reac N2 %vol,9.090909091,22.72727273,260,36.7692
2802,Ca-promoter,0.05,Ce,0.15,Wet impregnation,900,2,700,2,100,Al2O3(Gamma),1,0,0,600,45.45454545,45.45454545,reac N2 %vol,9.090909091,22.72727273,320,37.6923
2803,Ca-promoter,0.05,Ce,0.15,Wet impregnation,900,2,700,2,100,Al2O3(Gamma),1,0,0,600,45.45454545,45.45454545,reac N2 %vol,9.090909091,22.72727273,350,37.6923
2804,Ca-promoter,0.05,Ce,0.15,Wet impregnation,900,2,700,2,100,Al2O3(Gamma),1,0,0,600,45.45454545,45.45454545,reac N2 %vol,9.090909091,22.72727273,400,38.6154
2805,Ca-promoter,0.05,Ce,0.15,Wet impregnation,900,2,700,2,100,Al2O3(Gamma),1,0,0,600,45.45454545,45.45454545,reac N2 %vol,9.090909091,22.72727273,460,38.3077
2806,Ca-promoter,0.05,Ce,0.15,Wet impregnation,900,2,700,2,100,Al2O3(Gamma),1,0,0,600,45.45454545,45.45454545,reac N2 %vol,9.090909091,22.72727273,490,38.6154
2807,Ca-promoter,0.05,Ce,0.15,Wet impregnation,900,2,700,2,100,Al2O3(Gamma),1,0,0,600,45.45454545,45.45454545,reac N2 %vol,9.090909091,22.72727273,540,38.3077
2808,Ca-promoter,0.05,Ce,0.15,Wet impregnation,900,2,700,2,100,Al2O3(Gamma),1,0,0,700,45.45454545,45.45454545,reac N2 %vol,9.090909091,22.72727273,30,77.0769
2809,Ca-promoter,0.05,Ce,0.15,Wet impregnation,900,2,700,2,100,Al2O3(Gamma),1,0,0,700,45.45454545,45.45454545,reac N2 %vol,9.090909091,22.72727273,60,76.7692
2810,Ca-promoter,0.05,Ce,0.15,Wet impregnation,900,2,700,2,100,Al2O3(Gamma),1,0,0,700,45.45454545,45.45454545,reac N2 %vol,9.090909091,22.72727273,90,76.7692
2811,Ca-promoter,0.05,Ce,0.15,Wet impregnation,900,2,700,2,100,Al2O3(Gamma),1,0,0,700,45.45454545,45.45454545,reac N2 %vol,9.090909091,22.72727273,150,77.0769
2812,Ca-promoter,0.05,Ce,0.15,Wet impregnation,900,2,700,2,100,Al2O3(Gamma),1,0,0,700,45.45454545,45.45454545,reac N2 %vol,9.090909091,22.72727273,210,76.7692
2813,Ca-promoter,0.05,Ce,0.15,Wet impregnation,900,2,700,2,100,Al2O3(Gamma),1,0,0,700,45.45454545,45.45454545,reac N2 %vol,9.090909091,22.72727273,260,76.1538
2814,Ca-promoter,0.05,Ce,0.15,Wet impregnation,900,2,700,2,100,Al2O3(Gamma),1,0,0,700,45.45454545,45.45454545,reac N2 %vol,9.090909091,22.72727273,320,76.1538
2815,Ca-promoter,0.05,Ce,0.15,Wet impregnation,900,2,700,2,100,Al2O3(Gamma),1,0,0,700,45.45454545,45.45454545,reac N2 %vol,9.090909091,22.72727273,350,76.1538
2816,Ca-promoter,0.05,Ce,0.15,Wet impregnation,900,2,700,2,100,Al2O3(Gamma),1,0,0,700,45.45454545,45.45454545,reac N2 %vol,9.090909091,22.72727273,400,76.1538
2817,Ca-promoter,0.05,Ce,0.15,Wet impregnation,900,2,700,2,100,Al2O3(Gamma),1,0,0,700,45.45454545,45.45454545,reac N2 %vol,9.090909091,22.72727273,460,76.1538
2818,Ca-promoter,0.05,Ce,0.15,Wet impregnation,900,2,700,2,100,Al2O3(Gamma),1,0,0,700,45.45454545,45.45454545,reac N2 %vol,9.090909091,22.72727273,490,76.1538
2819,Ca-promoter,0.05,Ce,0.15,Wet impregnation,900,2,700,2,100,Al2O3(Gamma),1,0,0,700,45.45454545,45.45454545,reac N2 %vol,9.090909091,22.72727273,540,76.1538
2820,Ca-promoter,0.05,Ce,0.15,Wet impregnation,900,2,700,2,100,Al2O3(Gamma),1,0,0,500,45.45454545,45.45454545,reac N2 %vol,9.090909091,22.72727273,30,16
2821,Ca-promoter,0.05,Ce,0.15,Wet impregnation,900,2,700,2,100,Al2O3(Gamma),1,0,0,600,45.45454545,45.45454545,reac N2 %vol,9.090909091,22.72727273,30,40.3
2822,Ca-promoter,0.05,Ce,0.15,Wet impregnation,900,2,700,2,100,Al2O3(Gamma),1,0,0,700,45.45454545,45.45454545,reac N2 %vol,9.090909091,22.72727273,30,76.6
2823,Ca-promoter,0.05,Ce,0.15,Wet impregnation,900,2,700,2,100,Al2O3(Gamma),1,0,0,800,45.45454545,45.45454545,reac N2 %vol,9.090909091,22.72727273,30,91
2824,Ca-promoter,0.05,Ce,0.15,Wet impregnation,900,2,700,2,100,Al2O3(Gamma),1,0,0,850,45.45454545,45.45454545,reac N2 %vol,9.090909091,22.72727273,30,94.1
2825,Ca-promoter,0.05,Ce,0.15,Wet impregnation,900,2,700,2,100,Al2O3(Gamma),1,0,0,500,45.45454545,45.45454545,reac N2 %vol,9.090909091,22.72727273,540,15.4
2826,Ca-promoter,0.05,Ce,0.15,Wet impregnation,900,2,700,2,100,Al2O3(Gamma),1,0,0,600,45.45454545,45.45454545,reac N2 %vol,9.090909091,22.72727273,540,38.3
2827,Ca-promoter,0.05,Ce,0.15,Wet impregnation,900,2,700,2,100,Al2O3(Gamma),1,0,0,700,45.45454545,45.45454545,reac N2 %vol,9.090909091,22.72727273,540,75.9
2828,Ca-promoter,0.05,Ce,0.15,Wet impregnation,900,2,700,2,100,Al2O3(Gamma),1,0,0,800,45.45454545,45.45454545,reac N2 %vol,9.090909091,22.72727273,6300,87.6
2829,Ca-promoter,0.05,Ce,0.15,Wet impregnation,900,2,700,2,100,Al2O3(Gamma),1,0,0,850,45.45454545,45.45454545,reac N2 %vol,9.090909091,22.72727273,7800,92.2
2830,Ni,6.63,0,0,Wet impregnation,500,2,0,0,0,Al2O3(Gamma),1,0,0,700,50,50,NULL,0,3,240,70.279
2831,Ni,6,K,0.307154989,Wet impregnation,500,2,0,0,0,Al2O3(Gamma),1,0,0,700,50,50,NULL,0,3,240,62.433
2832,Ni,6.22,K,0.406772824,Wet impregnation,500,2,0,0,0,Al2O3(Gamma),1,0,0,700,50,50,NULL,0,3,240,61.5848
2833,Ni,6.36,K,0.705626327,Wet impregnation,500,2,0,0,0,Al2O3(Gamma),1,0,0,700,50,50,NULL,0,3,240,59.0402
2834,Ni,8.91,K,1.519171975,Wet impregnation,500,2,0,0,0,Al2O3(Gamma),1,0,0,700,50,50,NULL,0,3,240,57.9799
2835,Ni,9,K,4.1507431,Wet impregnation,500,2,0,0,0,Al2O3(Gamma),1,0,0,700,50,50,NULL,0,3,240,48.6496
2836,Ni,6.63,0,0,Wet impregnation,500,2,0,0,0,Al2O3(Gamma),1,0,0,700,50,50,NULL,0,3,3.789474,66.8276
2837,Ni,6.63,0,0,Wet impregnation,500,2,0,0,0,Al2O3(Gamma),1,0,0,700,50,50,NULL,0,3,79.5792,68.7586
2838,Ni,6.63,0,0,Wet impregnation,500,2,0,0,0,Al2O3(Gamma),1,0,0,700,50,50,NULL,0,3,159.1578,68.2759
2839,Ni,6.63,0,0,Wet impregnation,500,2,0,0,0,Al2O3(Gamma),1,0,0,700,50,50,NULL,0,3,234.9474,68.7586
2840,Ni,6.63,0,0,Wet impregnation,500,2,0,0,0,Al2O3(Gamma),1,0,0,700,50,50,NULL,0,3,314.5266,68.2759
2841,Ni,6.63,0,0,Wet impregnation,500,2,0,0,0,Al2O3(Gamma),1,0,0,700,50,50,NULL,0,3,390.3156,68.0345
2842,Ni,6.63,0,0,Wet impregnation,500,2,0,0,0,Al2O3(Gamma),1,0,0,700,50,50,NULL,0,3,469.8948,67.069
2843,Ni,6.63,0,0,Wet impregnation,500,2,0,0,0,Al2O3(Gamma),1,0,0,700,50,50,NULL,0,3,545.6844,67.069
2844,Ni,6.63,0,0,Wet impregnation,500,2,0,0,0,Al2O3(Gamma),1,0,0,700,50,50,NULL,0,3,625.266,67.069
2845,Ni,6.63,0,0,Wet impregnation,500,2,0,0,0,Al2O3(Gamma),1,0,0,700,50,50,NULL,0,3,704.844,67.3103
2846,Ni,6.63,0,0,Wet impregnation,500,2,0,0,0,Al2O3(Gamma),1,0,0,700,50,50,NULL,0,3,780.63,66.5862
2847,Ni,6.63,0,0,Wet impregnation,500,2,0,0,0,Al2O3(Gamma),1,0,0,700,50,50,NULL,0,3,860.208,67.3103
2848,Ni,6.63,0,0,Wet impregnation,500,2,0,0,0,Al2O3(Gamma),1,0,0,700,50,50,NULL,0,3,939.792,67.3103
2849,Ni,6.63,0,0,Wet impregnation,500,2,0,0,0,Al2O3(Gamma),1,0,0,700,50,50,NULL,0,3,1015.578,67.3103
2850,Ni,6.63,0,0,Wet impregnation,500,2,0,0,0,Al2O3(Gamma),1,0,0,700,50,50,NULL,0,3,1091.37,67.069
2851,Ni,6.63,0,0,Wet impregnation,500,2,0,0,0,Al2O3(Gamma),1,0,0,700,50,50,NULL,0,3,1170.948,67.069
2852,Ni,6.63,0,0,Wet impregnation,500,2,0,0,0,Al2O3(Gamma),1,0,0,700,50,50,NULL,0,3,1250.526,67.069
2853,Ni,6.63,0,0,Wet impregnation,500,2,0,0,0,Al2O3(Gamma),1,0,0,700,50,50,NULL,0,3,1326.318,66.5862
2854,Ni,6.63,0,0,Wet impregnation,500,2,0,0,0,Al2O3(Gamma),1,0,0,700,50,50,NULL,0,3,1405.896,66.3448
2855,Ni,8.91,K,1.519171975,Wet impregnation,500,2,0,0,0,Al2O3(Gamma),1,0,0,700,50,50,NULL,0,3,3.789474,56.931
2856,Ni,8.91,K,1.519171975,Wet impregnation,500,2,0,0,0,Al2O3(Gamma),1,0,0,700,50,50,NULL,0,3,79.5792,57.4138
2857,Ni,8.91,K,1.519171975,Wet impregnation,500,2,0,0,0,Al2O3(Gamma),1,0,0,700,50,50,NULL,0,3,159.1578,57.4138
2858,Ni,8.91,K,1.519171975,Wet impregnation,500,2,0,0,0,Al2O3(Gamma),1,0,0,700,50,50,NULL,0,3,234.9474,57.1724
2859,Ni,8.91,K,1.519171975,Wet impregnation,500,2,0,0,0,Al2O3(Gamma),1,0,0,700,50,50,NULL,0,3,314.5266,56.931
2860,Ni,8.91,K,1.519171975,Wet impregnation,500,2,0,0,0,Al2O3(Gamma),1,0,0,700,50,50,NULL,0,3,390.3156,56.931
2861,Ni,8.91,K,1.519171975,Wet impregnation,500,2,0,0,0,Al2O3(Gamma),1,0,0,700,50,50,NULL,0,3,469.8948,56.931
2862,Ni,8.91,K,1.519171975,Wet impregnation,500,2,0,0,0,Al2O3(Gamma),1,0,0,700,50,50,NULL,0,3,545.6844,56.931
2863,Ni,8.91,K,1.519171975,Wet impregnation,500,2,0,0,0,Al2O3(Gamma),1,0,0,700,50,50,NULL,0,3,625.266,56.931
2864,Ni,8.91,K,1.519171975,Wet impregnation,500,2,0,0,0,Al2O3(Gamma),1,0,0,700,50,50,NULL,0,3,704.844,56.6897
2865,Ni,8.91,K,1.519171975,Wet impregnation,500,2,0,0,0,Al2O3(Gamma),1,0,0,700,50,50,NULL,0,3,780.63,56.931
2866,Ni,8.91,K,1.519171975,Wet impregnation,500,2,0,0,0,Al2O3(Gamma),1,0,0,700,50,50,NULL,0,3,860.208,56.931
2867,Ni,8.91,K,1.519171975,Wet impregnation,500,2,0,0,0,Al2O3(Gamma),1,0,0,700,50,50,NULL,0,3,939.792,56.6897
2868,Ni,8.91,K,1.519171975,Wet impregnation,500,2,0,0,0,Al2O3(Gamma),1,0,0,700,50,50,NULL,0,3,1015.578,57.1724
2869,Ni,8.91,K,1.519171975,Wet impregnation,500,2,0,0,0,Al2O3(Gamma),1,0,0,700,50,50,NULL,0,3,1091.37,56.931
2870,Ni,8.91,K,1.519171975,Wet impregnation,500,2,0,0,0,Al2O3(Gamma),1,0,0,700,50,50,NULL,0,3,1170.948,56.931
2871,Ni,8.91,K,1.519171975,Wet impregnation,500,2,0,0,0,Al2O3(Gamma),1,0,0,700,50,50,NULL,0,3,1250.526,56.931
2872,Ni,8.91,K,1.519171975,Wet impregnation,500,2,0,0,0,Al2O3(Gamma),1,0,0,700,50,50,NULL,0,3,1326.318,56.931
2873,Ni,8.91,K,1.519171975,Wet impregnation,500,2,0,0,0,Al2O3(Gamma),1,0,0,700,50,50,NULL,0,3,1405.896,57.4138
2874,Ni,8.1,0,0,Wet impregnation,500,4,450,2,0,Al2O3(Gamma),1,0,0,650,50,50,NULL,0,5,30,0.52459
2875,Ni,8.1,0,0,Wet impregnation,500,4,450,2,0,Al2O3(Gamma),1,0,0,650,50,50,NULL,0,5,60,76.8525
2876,Ni,8.1,0,0,Wet impregnation,500,4,450,2,0,Al2O3(Gamma),1,0,0,650,50,50,NULL,0,5,90,75.541
2877,Ni,8.1,0,0,Wet impregnation,500,4,450,2,0,Al2O3(Gamma),1,0,0,650,50,50,NULL,0,5,120,73.4426
2878,Ni,8.1,0,0,Wet impregnation,500,4,450,2,0,Al2O3(Gamma),1,0,0,650,50,50,NULL,0,5,150,72.1311
2879,Ni,8.1,0,0,Wet impregnation,500,4,450,2,0,Al2O3(Gamma),1,0,0,650,50,50,NULL,0,5,180,68.459
2880,Ni,8.1,0,0,Wet impregnation,500,4,450,2,0,Al2O3(Gamma),1,0,0,650,50,50,NULL,0,5,210,68.459
2881,Ni,8.1,0,0,Wet impregnation,500,4,450,2,0,Al2O3(Gamma),1,0,0,650,50,50,NULL,0,5,240,68.7213
2882,Ni,8.1,0,0,Wet impregnation,500,4,450,2,0,Al2O3(Gamma),1,0,0,650,50,50,NULL,0,5,270,68.459
2883,Ni,8.1,0,0,Wet impregnation,500,4,450,2,0,Al2O3(Gamma),1,0,0,650,50,50,NULL,0,5,300,68.1967
