Repository: wudilql/FMGTransformer

# FMGTransformer
The code modification is based on our submitted paper (A Fusion-Guided FMGTransformer Network for Predicting
Methanol Yield in Catalytic CO2 Hydrogenation), which aims to use deep learning algorithms to capture the nonlinear relationships between various reaction characteristics in order to predict methanol yield.

The data used in this project can be obtained from the paper by Manu Suvarna et al.(M. Suvarna, T. P. Araújo, J. Pérez-Ramírez, A generalized machine learning framework to predict the space-time yield of methanol from
thermocatalytic CO2 hydrogenation, Applied Catalysis B: Environmental 315 (2022) 121530. doi:10.1016/j.apcatb.2022.121530.)

File: CH4.csv (part 10 of 17)
data,catalyst,catalyst content,promote,promote content,preparation method, calcTemperature,calc Time,red Temperature,red Time,red H2,support1,support1_content,support2,support2_content,react Temperature,reac CH4,reac CO2,reac1,reac1_content,GHSV ,Time on stream,CH4 Conversion
2884,Ni,8.1,0,0,Wet impregnation,500,4,450,2,0,Al2O3(Gamma),1,0,0,650,50,50,NULL,0,5,330,68.1967
2885,Ni,8.1,0,0,Wet impregnation,500,4,450,2,0,Al2O3(Gamma),1,0,0,650,50,50,NULL,0,5,360,68.1967
2886,Ni,5,0,0,Incipient to wetness impregnation,500,3,0,0,0,Al2O3(Gamma),1,0,0,500,50,50,NULL,0,16.66666667,30,18.1
2887,Ni,5,0,0,Incipient to wetness impregnation,500,3,0,0,0,Al2O3(Gamma),1,0,0,600,50,50,NULL,0,16.66666667,30,46.7
2888,Ni,5,0,0,Incipient to wetness impregnation,500,3,0,0,0,Al2O3(Gamma),1,0,0,700,50,50,NULL,0,16.66666667,30,80.1
2889,Ni,5,0,0,Incipient to wetness impregnation,700,3,0,0,0,Al2O3(Gamma),1,0,0,500,50,50,NULL,0,16.66666667,30,10.2
2890,Ni,5,0,0,Incipient to wetness impregnation,700,3,0,0,0,Al2O3(Gamma),1,0,0,600,50,50,NULL,0,16.66666667,30,42
2891,Ni,5,0,0,Incipient to wetness impregnation,700,3,0,0,0,Al2O3(Gamma),1,0,0,700,50,50,NULL,0,16.66666667,30,79.8
2892,Ni,5,0,0,Incipient to wetness impregnation,900,3,0,0,0,Al2O3(Gamma),1,0,0,500,50,50,NULL,0,16.66666667,30,10.8
2893,Ni,5,0,0,Incipient to wetness impregnation,900,3,0,0,0,Al2O3(Gamma),1,0,0,600,50,50,NULL,0,16.66666667,30,42.1
2894,Ni,5,0,0,Incipient to wetness impregnation,900,3,0,0,0,Al2O3(Gamma),1,0,0,700,50,50,NULL,0,16.66666667,30,81.6
2895,Ni,5,0,0,Incipient to wetness impregnation,500,3,0,0,0,H-ZSM-5,1,0,0,500,50,50,NULL,0,16.66666667,30,24.9
2896,Ni,5,0,0,Incipient to wetness impregnation,500,3,0,0,0,H-ZSM-5,1,0,0,600,50,50,NULL,0,16.66666667,30,63.7
2897,Ni,5,0,0,Incipient to wetness impregnation,500,3,0,0,0,H-ZSM-5,1,0,0,700,50,50,NULL,0,16.66666667,30,78.2
2898,Ni,5,0,0,Incipient to wetness impregnation,700,3,0,0,0,H-ZSM-5,1,0,0,500,50,50,NULL,0,16.66666667,30,21.9
2899,Ni,5,0,0,Incipient to wetness impregnation,700,3,0,0,0,H-ZSM-5,1,0,0,600,50,50,NULL,0,16.66666667,30,58.1
2900,Ni,5,0,0,Incipient to wetness impregnation,700,3,0,0,0,H-ZSM-5,1,0,0,700,50,50,NULL,0,16.66666667,30,77.5
2901,Ni,5,0,0,Incipient to wetness impregnation,900,3,0,0,0,H-ZSM-5,1,0,0,500,50,50,NULL,0,16.66666667,30,24.1
2902,Ni,5,0,0,Incipient to wetness impregnation,900,3,0,0,0,H-ZSM-5,1,0,0,600,50,50,NULL,0,16.66666667,30,61.5
2903,Ni,5,0,0,Incipient to wetness impregnation,900,3,0,0,0,H-ZSM-5,1,0,0,700,50,50,NULL,0,16.66666667,30,79.1
2904,Ni,5,0,0,Incipient to wetness impregnation,500,3,0,0,0,Al2O3(Gamma),1,0,0,700,50,50,NULL,0,16.66666667,540,78.1
2905,Ni,5,0,0,Incipient to wetness impregnation,700,3,0,0,0,Al2O3(Gamma),1,0,0,700,50,50,NULL,0,16.66666667,540,77.4
2906,Ni,5,0,0,Incipient to wetness impregnation,900,3,0,0,0,Al2O3(Gamma),1,0,0,700,50,50,NULL,0,16.66666667,540,79.7
2907,Ni,5,0,0,Incipient to wetness impregnation,500,3,0,0,0,H-ZSM-5,1,0,0,700,50,50,NULL,0,16.66666667,540,76.8
2908,Ni,5,0,0,Incipient to wetness impregnation,700,3,0,0,0,H-ZSM-5,1,0,0,700,50,50,NULL,0,16.66666667,540,75.9
2909,Ni,5,0,0,Incipient to wetness impregnation,900,3,0,0,0,H-ZSM-5,1,0,0,700,50,50,NULL,0,16.66666667,540,76.8
2910,Ni,3,0,0,Incipient to wetness impregnation,550,5,700,1,100,ZSM-5,1,0,0,500,50,50,NULL,0,2.5,60,3.8961
2911,Ni,3,0,0,Incipient to wetness impregnation,550,5,700,1,100,ZSM-5,1,0,0,600,50,50,NULL,0,2.5,60,9.35065
2912,Ni,3,0,0,Incipient to wetness impregnation,550,5,700,1,100,ZSM-5,1,0,0,700,50,50,NULL,0,2.5,60,29.3506
2913,Ni,3,0,0,Incipient to wetness impregnation,550,5,700,1,100,ZSM-5,1,0,0,750,50,50,NULL,0,2.5,60,28.0519
2914,Ni,3,0,0,Incipient to wetness impregnation,550,5,700,1,100,ZSM-5,1,0,0,800,50,50,NULL,0,2.5,60,29.3506
2915,Ni,3,0,0,Incipient to wetness impregnation,550,5,700,1,100,ZSM-5,1,0,0,850,50,50,NULL,0,2.5,60,40.5195
2916,Ni,8,0,0,Incipient to wetness impregnation,550,5,700,1,100,ZSM-5,1,0,0,500,50,50,NULL,0,2.5,60,17.1429
2917,Ni,8,0,0,Incipient to wetness impregnation,550,5,700,1,100,ZSM-5,1,0,0,600,50,50,NULL,0,2.5,60,30.9091
2918,Ni,8,0,0,Incipient to wetness impregnation,550,5,700,1,100,ZSM-5,1,0,0,700,50,50,NULL,0,2.5,60,41.8182
2919,Ni,8,0,0,Incipient to wetness impregnation,550,5,700,1,100,ZSM-5,1,0,0,750,50,50,NULL,0,2.5,60,54.2857
2920,Ni,8,0,0,Incipient to wetness impregnation,550,5,700,1,100,ZSM-5,1,0,0,800,50,50,NULL,0,2.5,60,65.974
2921,Ni,8,0,0,Incipient to wetness impregnation,550,5,700,1,100,ZSM-5,1,0,0,850,50,50,NULL,0,2.5,60,78.7013
2922,Ni,14,0,0,Incipient to wetness impregnation,550,5,700,1,100,ZSM-5,1,0,0,500,50,50,NULL,0,2.5,60,16.6234
2923,Ni,14,0,0,Incipient to wetness impregnation,550,5,700,1,100,ZSM-5,1,0,0,600,50,50,NULL,0,2.5,60,27.7922
2924,Ni,14,0,0,Incipient to wetness impregnation,550,5,700,1,100,ZSM-5,1,0,0,700,50,50,NULL,0,2.5,60,29.6104
2925,Ni,14,0,0,Incipient to wetness impregnation,550,5,700,1,100,ZSM-5,1,0,0,750,50,50,NULL,0,2.5,60,43.1169
2926,Ni,14,0,0,Incipient to wetness impregnation,550,5,700,1,100,ZSM-5,1,0,0,800,50,50,NULL,0,2.5,60,57.6623
2927,Ni,14,0,0,Incipient to wetness impregnation,550,5,700,1,100,ZSM-5,1,0,0,850,50,50,NULL,0,2.5,60,72.987
2928,Ni,20,0,0,Incipient to wetness impregnation,550,5,700,1,100,ZSM-5,1,0,0,500,50,50,NULL,0,2.5,60,7.01299
2929,Ni,20,0,0,Incipient to wetness impregnation,550,5,700,1,100,ZSM-5,1,0,0,600,50,50,NULL,0,2.5,60,21.5584
2930,Ni,20,0,0,Incipient to wetness impregnation,550,5,700,1,100,ZSM-5,1,0,0,700,50,50,NULL,0,2.5,60,24.1558
2931,Ni,20,0,0,Incipient to wetness impregnation,550,5,700,1,100,ZSM-5,1,0,0,750,50,50,NULL,0,2.5,60,34.5455
2932,Ni,20,0,0,Incipient to wetness impregnation,550,5,700,1,100,ZSM-5,1,0,0,800,50,50,NULL,0,2.5,60,46.2338
2933,Ni,20,0,0,Incipient to wetness impregnation,550,5,700,1,100,ZSM-5,1,0,0,850,50,50,NULL,0,2.5,60,58.7013
2934,Ni,10,0,0,Incipient to wetness impregnation,400,4,850,1,100,TiO2,1,0,0,750,50,50,NULL,0,10,60,52.0506
2935,Ni,10,0,0,Incipient to wetness impregnation,400,4,850,1,100,TiO2,1,0,0,750,50,50,NULL,0,10,120,51.4815
2936,Ni,10,0,0,Incipient to wetness impregnation,400,4,850,1,100,TiO2,1,0,0,750,50,50,NULL,0,10,240,50.9125
2937,Ni,10,0,0,Incipient to wetness impregnation,400,4,850,1,100,TiO2,1,0,0,750,50,50,NULL,0,10,360,50.628
2938,Ni,10,0,0,Incipient to wetness impregnation,400,4,850,1,100,TiO2,1,0,0,750,50,50,NULL,0,10,480,50.628
2939,Ni,10,0,0,Incipient to wetness impregnation,400,4,850,1,100,TiO2,1,0,0,750,50,50,NULL,0,10,600,50.2012
2940,Ni,10,0,0,Incipient to wetness impregnation,400,4,850,1,100,TiO2,1,0,0,750,50,50,NULL,0,10,720,50.2012
2941,Ni,10,0,0,Incipient to wetness impregnation,400,4,850,1,100,TiO2,1,0,0,750,50,50,NULL,0,10,840,50.2012
2942,Ni,10,0,0,Incipient to wetness impregnation,400,4,850,1,100,TiO2,1,0,0,750,50,50,NULL,0,10,960,50.4857
2943,Ni,10,0,0,Incipient to wetness impregnation,400,4,850,1,100,TiO2,1,0,0,750,50,50,NULL,0,10,1080,50.4857
2944,Ni,10,0,0,Incipient to wetness impregnation,400,4,850,1,100,TiO2,1,0,0,750,50,50,NULL,0,10,1200,50.4857
2945,Ni,10,0,0,Incipient to wetness impregnation,400,4,850,1,100,TiO2,1,0,0,750,50,50,NULL,0,10,1320,50.628
2946,Ni,10,0,0,Incipient to wetness impregnation,400,4,850,1,100,TiO2,1,0,0,750,50,50,NULL,0,10,1440,50.628
2947,Co,1,Ni,9,Co-impregnation,400,4,850,1,100,TiO2,1,0,0,750,50,50,NULL,0,10,60,48.494
2948,Co,1,Ni,9,Co-impregnation,400,4,850,1,100,TiO2,1,0,0,750,50,50,NULL,0,10,120,48.2095
2949,Co,1,Ni,9,Co-impregnation,400,4,850,1,100,TiO2,1,0,0,750,50,50,NULL,0,10,240,48.3518
2950,Co,1,Ni,9,Co-impregnation,400,4,850,1,100,TiO2,1,0,0,750,50,50,NULL,0,10,360,48.494
2951,Co,1,Ni,9,Co-impregnation,400,4,850,1,100,TiO2,1,0,0,750,50,50,NULL,0,10,480,48.7786
2952,Co,1,Ni,9,Co-impregnation,400,4,850,1,100,TiO2,1,0,0,750,50,50,NULL,0,10,600,48.9208
2953,Co,1,Ni,9,Co-impregnation,400,4,850,1,100,TiO2,1,0,0,750,50,50,NULL,0,10,720,49.0631
2954,Co,1,Ni,9,Co-impregnation,400,4,850,1,100,TiO2,1,0,0,750,50,50,NULL,0,10,840,49.2054
2955,Co,1,Ni,9,Co-impregnation,400,4,850,1,100,TiO2,1,0,0,750,50,50,NULL,0,10,960,49.3476
2956,Co,1,Ni,9,Co-impregnation,400,4,850,1,100,TiO2,1,0,0,750,50,50,NULL,0,10,1080,49.3476
2957,Co,1,Ni,9,Co-impregnation,400,4,850,1,100,TiO2,1,0,0,750,50,50,NULL,0,10,1200,49.6321
2958,Co,1,Ni,9,Co-impregnation,400,4,850,1,100,TiO2,1,0,0,750,50,50,NULL,0,10,1320,49.6321
2959,Co,1,Ni,9,Co-impregnation,400,4,850,1,100,TiO2,1,0,0,750,50,50,NULL,0,10,1440,49.4899
2960,Co,2,Ni,8,Co-impregnation,400,4,850,1,100,TiO2,1,0,0,750,50,50,NULL,0,10,60,47.0714
2961,Co,2,Ni,8,Co-impregnation,400,4,850,1,100,TiO2,1,0,0,750,50,50,NULL,0,10,120,46.7869
2962,Co,2,Ni,8,Co-impregnation,400,4,850,1,100,TiO2,1,0,0,750,50,50,NULL,0,10,240,46.5024
2963,Co,2,Ni,8,Co-impregnation,400,4,850,1,100,TiO2,1,0,0,750,50,50,NULL,0,10,360,46.0756
2964,Co,2,Ni,8,Co-impregnation,400,4,850,1,100,TiO2,1,0,0,750,50,50,NULL,0,10,480,46.0756
2965,Co,2,Ni,8,Co-impregnation,400,4,850,1,100,TiO2,1,0,0,750,50,50,NULL,0,10,600,46.0756
2966,Co,2,Ni,8,Co-impregnation,400,4,850,1,100,TiO2,1,0,0,750,50,50,NULL,0,10,720,45.9333
2967,Co,2,Ni,8,Co-impregnation,400,4,850,1,100,TiO2,1,0,0,750,50,50,NULL,0,10,840,46.0756
2968,Co,2,Ni,8,Co-impregnation,400,4,850,1,100,TiO2,1,0,0,750,50,50,NULL,0,10,960,46.2179
2969,Co,2,Ni,8,Co-impregnation,400,4,850,1,100,TiO2,1,0,0,750,50,50,NULL,0,10,1080,46.2179
2970,Co,2,Ni,8,Co-impregnation,400,4,850,1,100,TiO2,1,0,0,750,50,50,NULL,0,10,1200,46.3601
2971,Co,2,Ni,8,Co-impregnation,400,4,850,1,100,TiO2,1,0,0,750,50,50,NULL,0,10,1320,46.3601
2972,Co,2,Ni,8,Co-impregnation,400,4,850,1,100,TiO2,1,0,0,750,50,50,NULL,0,10,1440,46.3601
2973,Co,5,Ni,5,Co-impregnation,400,4,850,1,100,TiO2,1,0,0,750,50,50,NULL,0,10,60,40.5274
2974,Co,5,Ni,5,Co-impregnation,400,4,850,1,100,TiO2,1,0,0,750,50,50,NULL,0,10,120,42.0923
2975,Co,5,Ni,5,Co-impregnation,400,4,850,1,100,TiO2,1,0,0,750,50,50,NULL,0,10,240,42.0923
2976,Co,5,Ni,5,Co-impregnation,400,4,850,1,100,TiO2,1,0,0,750,50,50,NULL,0,10,360,42.2345
2977,Co,5,Ni,5,Co-impregnation,400,4,850,1,100,TiO2,1,0,0,750,50,50,NULL,0,10,480,42.3768
2978,Co,5,Ni,5,Co-impregnation,400,4,850,1,100,TiO2,1,0,0,750,50,50,NULL,0,10,600,42.519
2979,Co,5,Ni,5,Co-impregnation,400,4,850,1,100,TiO2,1,0,0,750,50,50,NULL,0,10,720,42.8036
2980,Co,5,Ni,5,Co-impregnation,400,4,850,1,100,TiO2,1,0,0,750,50,50,NULL,0,10,840,42.8036
2981,Co,5,Ni,5,Co-impregnation,400,4,850,1,100,TiO2,1,0,0,750,50,50,NULL,0,10,960,42.6613
2982,Co,5,Ni,5,Co-impregnation,400,4,850,1,100,TiO2,1,0,0,750,50,50,NULL,0,10,1080,42.6613
2983,Co,5,Ni,5,Co-impregnation,400,4,850,1,100,TiO2,1,0,0,750,50,50,NULL,0,10,1200,42.6613
2984,Co,5,Ni,5,Co-impregnation,400,4,850,1,100,TiO2,1,0,0,750,50,50,NULL,0,10,1320,42.519
2985,Co,5,Ni,5,Co-impregnation,400,4,850,1,100,TiO2,1,0,0,750,50,50,NULL,0,10,1440,42.8036
2986,Co,8,Ni,2,Co-impregnation,400,4,850,1,100,TiO2,1,0,0,750,50,50,NULL,0,10,60,30.9958
2987,Co,8,Ni,2,Co-impregnation,400,4,850,1,100,TiO2,1,0,0,750,50,50,NULL,0,10,120,32.1339
2988,Co,8,Ni,2,Co-impregnation,400,4,850,1,100,TiO2,1,0,0,750,50,50,NULL,0,10,240,33.1298
2989,Co,8,Ni,2,Co-impregnation,400,4,850,1,100,TiO2,1,0,0,750,50,50,NULL,0,10,360,33.6988
2990,Co,8,Ni,2,Co-impregnation,400,4,850,1,100,TiO2,1,0,0,750,50,50,NULL,0,10,480,33.5565
2991,Co,8,Ni,2,Co-impregnation,400,4,850,1,100,TiO2,1,0,0,750,50,50,NULL,0,10,600,33.5565
2992,Co,8,Ni,2,Co-impregnation,400,4,850,1,100,TiO2,1,0,0,750,50,50,NULL,0,10,720,33.5565
2993,Co,8,Ni,2,Co-impregnation,400,4,850,1,100,TiO2,1,0,0,750,50,50,NULL,0,10,840,33.5565
2994,Co,8,Ni,2,Co-impregnation,400,4,850,1,100,TiO2,1,0,0,750,50,50,NULL,0,10,960,33.5565
2995,Co,8,Ni,2,Co-impregnation,400,4,850,1,100,TiO2,1,0,0,750,50,50,NULL,0,10,1080,33.4143
2996,Co,8,Ni,2,Co-impregnation,400,4,850,1,100,TiO2,1,0,0,750,50,50,NULL,0,10,1200,33.6988
2997,Co,8,Ni,2,Co-impregnation,400,4,850,1,100,TiO2,1,0,0,750,50,50,NULL,0,10,1320,33.4143
2998,Co,8,Ni,2,Co-impregnation,400,4,850,1,100,TiO2,1,0,0,750,50,50,NULL,0,10,1440,33.5565
2999,Co,9,Ni,1,Co-impregnation,400,4,850,1,100,TiO2,1,0,0,750,50,50,NULL,0,10,60,33.4143
3000,Co,9,Ni,1,Co-impregnation,400,4,850,1,100,TiO2,1,0,0,750,50,50,NULL,0,10,120,34.4101
3001,Co,9,Ni,1,Co-impregnation,400,4,850,1,100,TiO2,1,0,0,750,50,50,NULL,0,10,240,34.4101
3002,Co,9,Ni,1,Co-impregnation,400,4,850,1,100,TiO2,1,0,0,750,50,50,NULL,0,10,360,34.1256
3003,Co,9,Ni,1,Co-impregnation,400,4,850,1,100,TiO2,1,0,0,750,50,50,NULL,0,10,480,34.4101
3004,Co,9,Ni,1,Co-impregnation,400,4,850,1,100,TiO2,1,0,0,750,50,50,NULL,0,10,600,34.2679
3005,Co,9,Ni,1,Co-impregnation,400,4,850,1,100,TiO2,1,0,0,750,50,50,NULL,0,10,720,34.2679
3006,Co,9,Ni,1,Co-impregnation,400,4,850,1,100,TiO2,1,0,0,750,50,50,NULL,0,10,840,33.9833
3007,Co,9,Ni,1,Co-impregnation,400,4,850,1,100,TiO2,1,0,0,750,50,50,NULL,0,10,960,34.1256
3008,Co,9,Ni,1,Co-impregnation,400,4,850,1,100,TiO2,1,0,0,750,50,50,NULL,0,10,1080,35.5482
3009,Co,9,Ni,1,Co-impregnation,400,4,850,1,100,TiO2,1,0,0,750,50,50,NULL,0,10,1200,34.4101
3010,Co,9,Ni,1,Co-impregnation,400,4,850,1,100,TiO2,1,0,0,750,50,50,NULL,0,10,1320,34.2679
3011,Co,9,Ni,1,Co-impregnation,400,4,850,1,100,TiO2,1,0,0,750,50,50,NULL,0,10,1440,34.1256
3012,Co,10,0,0,Incipient to wetness impregnation,400,4,850,1,100,TiO2,1,0,0,750,50,50,NULL,0,10,60,5.4052
3013,Co,10,0,0,Incipient to wetness impregnation,400,4,850,1,100,TiO2,1,0,0,750,50,50,NULL,0,10,120,0.948662
3014,Co,10,0,0,Incipient to wetness impregnation,400,4,850,1,100,TiO2,1,0,0,750,50,50,NULL,0,10,180,1.3545
3015,Co,10,0,0,Incipient to wetness impregnation,400,4,850,1,100,TiO2,1,0,0,750,50,50,NULL,0,10,240,1.48252
3016,Co,10,0,0,Incipient to wetness impregnation,400,4,850,1,100,TiO2,1,0,0,750,50,50,NULL,0,10,360,0.20996
3017,Co,10,0,0,Incipient to wetness impregnation,400,4,850,1,100,TiO2,1,0,0,750,50,50,NULL,0,10,480,0.188196
3018,Co,10,0,0,Incipient to wetness impregnation,400,4,850,1,100,TiO2,1,0,0,750,50,50,NULL,0,10,600,0.165792
3019,La,1.9,Ni,2.8,Co-precipitation,750,2,650,1,100,Al2O3(Gamma),0.68745,MgO,0.31255,700,50,50,NULL,0,0.4192548,120,23.8798
3020,La,1.9,Ni,2.8,Co-precipitation,750,2,650,1,100,Al2O3(Gamma),0.68745,MgO,0.31255,700,50,50,NULL,0,1.397514,120,64.6474
3021,La,1.9,Ni,2.8,Co-precipitation,750,2,650,1,100,Al2O3(Gamma),0.68745,MgO,0.31255,700,50,50,NULL,0,2.51553,120,72.9085
3022,La,1.9,Ni,2.8,Co-precipitation,750,2,650,1,100,Al2O3(Gamma),0.68745,MgO,0.31255,700,50,50,NULL,0,4.239132,120,77.071
3023,La,1.9,Ni,2.8,Co-precipitation,750,2,650,1,100,Al2O3(Gamma),0.68745,MgO,0.31255,700,50,50,NULL,0,8.94408,120,81.3153
3024,La,1.9,Ni,2.8,Co-precipitation,750,2,650,1,100,Al2O3(Gamma),0.68745,MgO,0.31255,700,50,50,NULL,0,12.53106,120,82.2368
3025,La,1.9,Ni,2.8,Co-precipitation,750,2,650,1,100,Al2O3(Gamma),0.68745,MgO,0.31255,700,50,50,NULL,0,14.02176,120,82.2777
3026,La,1.9,Ni,2.8,Co-precipitation,750,2,650,1,100,Al2O3(Gamma),0.68745,MgO,0.31255,450,50,50,NULL,0,12.6,120,9.32203
3027,La,1.9,Ni,2.8,Co-precipitation,750,2,650,1,100,Al2O3(Gamma),0.68745,MgO,0.31255,500,50,50,NULL,0,12.6,120,19.0678
3028,La,1.9,Ni,2.8,Co-precipitation,750,2,650,1,100,Al2O3(Gamma),0.68745,MgO,0.31255,550,50,50,NULL,0,12.6,120,34.322
3029,La,1.9,Ni,2.8,Co-precipitation,750,2,650,1,100,Al2O3(Gamma),0.68745,MgO,0.31255,600,50,50,NULL,0,12.6,120,52.1186
3030,La,1.9,Ni,2.8,Co-precipitation,750,2,650,1,100,Al2O3(Gamma),0.68745,MgO,0.31255,650,50,50,NULL,0,12.6,120,67.7966
3031,La,1.9,Ni,2.8,Co-precipitation,750,2,650,1,100,Al2O3(Gamma),0.68745,MgO,0.31255,700,50,50,NULL,0,12.6,120,81.7797
3032,La,1.9,Ni,2.8,Co-precipitation,750,2,650,1,100,Al2O3(Gamma),0.68745,MgO,0.31255,750,50,50,NULL,0,12.6,120,89.8305
3033,La,1.9,Ni,2.8,Co-precipitation,750,2,650,1,100,Al2O3(Gamma),0.68745,MgO,0.31255,800,50,50,NULL,0,12.6,120,94.4915
3034,La,1.9,Ni,2.8,Co-precipitation,750,2,650,1,100,Al2O3(Gamma),0.68745,MgO,0.31255,700,71.42857143,28.57142857,NULL,0,12.6,120,60.8984
3035,La,1.9,Ni,2.8,Co-precipitation,750,2,650,1,100,Al2O3(Gamma),0.68745,MgO,0.31255,700,58.82352941,41.17647059,NULL,0,12.6,120,72.9297
3036,La,1.9,Ni,2.8,Co-precipitation,750,2,650,1,100,Al2O3(Gamma),0.68745,MgO,0.31255,700,50,50,NULL,0,12.6,120,81.9531
3037,La,1.9,Ni,2.8,Co-precipitation,750,2,650,1,100,Al2O3(Gamma),0.68745,MgO,0.31255,700,45.45454545,54.54545455,NULL,0,12.6,120,82.7734
3038,La,1.9,Ni,2.8,Co-precipitation,750,2,650,1,100,Al2O3(Gamma),0.68745,MgO,0.31255,700,40,60,NULL,0,12.6,120,86.875
3039,Ni,10,0,0,Co-precipitation,700,4,700,4,100,Nanocrystalline MgO,1,0,0,550,50,50,NULL,0,4.285714286,30,20.802
3040,Ni,10,0,0,Co-precipitation,700,4,700,4,100,Nanocrystalline MgO,1,0,0,600,50,50,NULL,0,4.285714286,30,41.604
3041,Ni,10,0,0,Co-precipitation,700,4,700,4,100,Nanocrystalline MgO,1,0,0,650,50,50,NULL,0,4.285714286,30,56.391
3042,Ni,10,0,0,Co-precipitation,700,4,700,4,100,Nanocrystalline MgO,1,0,0,700,50,50,NULL,0,4.285714286,30,71.9298
3043,Ni,10,0,0,Co-precipitation,700,4,700,4,100,Nanocrystalline MgO,1,0,0,700,50,50,NULL,0,4.285714286,60,68.9655
3044,Ni,10,0,0,Co-precipitation,700,4,700,4,100,Nanocrystalline MgO,1,0,0,700,50,50,NULL,0,4.285714286,120,69.4581
3045,Ni,10,0,0,Co-precipitation,700,4,700,4,100,Nanocrystalline MgO,1,0,0,700,50,50,NULL,0,4.285714286,240,69.2118
3046,Ni,10,0,0,Co-precipitation,700,4,700,4,100,Nanocrystalline MgO,1,0,0,700,50,50,NULL,0,4.285714286,300,69.4581
3047,Ni,10,0,0,Co-precipitation,700,4,700,4,100,Nanocrystalline MgO,1,0,0,700,50,50,NULL,0,4.285714286,360,69.4581
3048,Ni,10,0,0,Co-precipitation,700,4,700,4,100,Nanocrystalline MgO,1,0,0,700,50,50,NULL,0,4.285714286,600,69.2118
3049,Ni,10,0,0,Co-precipitation,700,4,700,4,100,Nanocrystalline MgO,1,0,0,700,50,50,NULL,0,4.285714286,840,68.9655
3050,Ni,10,0,0,Co-precipitation,700,4,700,4,100,Nanocrystalline MgO,1,0,0,700,50,50,NULL,0,4.285714286,1500,69.2118
3051,Ni,10,0,0,Co-precipitation,700,4,700,4,100,Nanocrystalline MgO,1,0,0,700,50,50,NULL,0,4.285714286,1740,68.7192
3052,Ni,10,0,0,Co-precipitation,700,4,700,4,100,Nanocrystalline MgO,1,0,0,700,50,50,NULL,0,4.285714286,1980,68.9655
3053,Ni,10,0,0,Co-precipitation,700,4,700,4,100,Nanocrystalline MgO,1,0,0,700,50,50,NULL,0,4.285714286,2220,69.2118
3054,Ni,10,0,0,Co-precipitation,700,4,700,4,100,Nanocrystalline MgO,1,0,0,700,50,50,NULL,0,4.285714286,3180,69.2118
3055,Ni,10,0,0,Co-precipitation,700,4,700,4,100,Nanocrystalline MgO,1,0,0,700,50,50,NULL,0,4.285714286,3420,68.4729
3056,Ni,10,0,0,Co-precipitation,700,4,700,4,100,Nanocrystalline MgO,1,0,0,700,50,50,NULL,0,4.285714286,4440,68.2266
3057,Ni,10,0,0,Co-precipitation,700,4,700,4,100,Nanocrystalline MgO,1,0,0,700,50,50,NULL,0,4.285714286,4680,68.2266
3058,Ni,10,0,0,Co-precipitation,700,4,700,4,100,Nanocrystalline MgO,1,0,0,700,50,50,NULL,0,4.285714286,4860,67.734
3059,Ni,10,0,0,Co-precipitation,700,4,700,4,100,Nanocrystalline MgO,1,0,0,700,50,50,NULL,0,4.285714286,5880,67.734
3060,Ni,10,0,0,Co-precipitation,700,4,700,4,100,Nanocrystalline MgO,1,0,0,700,50,50,NULL,0,4.285714286,6120,68.2266
3061,Ni,10,0,0,Co-precipitation,700,4,700,4,100,Nanocrystalline MgO,1,0,0,700,50,50,NULL,0,4.285714286,6360,67.734
3062,Ni,10,0,0,Co-precipitation,700,4,700,4,100,Nanocrystalline MgO,1,0,0,700,50,50,NULL,0,4.285714286,7320,67.734
3063,Ni,10,0,0,Incipient to wetness impregnation,800,4,700,1,100,Al2O3(Gamma),0.8836,MgO,0.1164,500,50,50,NULL,0,2.5,60,7.61671
3064,Ni,10,0,0,Incipient to wetness impregnation,800,4,700,1,100,Al2O3(Gamma),0.8836,MgO,0.1164,600,50,50,NULL,0,2.5,60,32.7602
3065,Ni,10,0,0,Incipient to wetness impregnation,800,4,700,1,100,Al2O3(Gamma),0.8836,MgO,0.1164,650,50,50,NULL,0,2.5,60,56.1427
3066,Ni,10,0,0,Incipient to wetness impregnation,800,4,700,1,100,Al2O3(Gamma),0.8836,MgO,0.1164,700,50,50,NULL,0,2.5,60,74.1199
3067,Ni,10,0,0,Incipient to wetness impregnation,800,4,700,1,100,Al2O3(Gamma),0.8836,MgO,0.1164,750,50,50,NULL,0,2.5,60,81.2858
3068,Ni,10,0,0,Incipient to wetness impregnation,800,4,700,1,100,Al2O3(Gamma),0.8836,MgO,0.1164,800,50,50,NULL,0,2.5,60,88.9435
3069,Ni,19,0,0,Sol-gel,500,5,800,1,0,MgAl2O4(nanocry),1,0,0,800,29.41176471,29.41176471,reac N2 %vol,41.17647059,1.764,40,73.948
3070,Ni,19,0,0,Sol-gel,500,5,800,1,0,MgAl2O4(nanocry),1,0,0,800,29.41176471,29.41176471,reac N2 %vol,41.17647059,1.764,70,71.3204
3071,Ni,19,0,0,Sol-gel,500,5,800,1,0,MgAl2O4(nanocry),1,0,0,800,29.41176471,29.41176471,reac N2 %vol,41.17647059,1.764,100,70
3072,Ni,19,0,0,Sol-gel,500,5,800,1,0,MgAl2O4(nanocry),1,0,0,800,29.41176471,29.41176471,reac N2 %vol,41.17647059,1.764,130,69.3332
3073,Ni,19,0,0,Sol-gel,500,5,800,1,0,MgAl2O4(nanocry),1,0,0,800,29.41176471,29.41176471,reac N2 %vol,41.17647059,1.764,160,68.231
3074,Ni,19,0,0,Sol-gel,500,5,800,1,0,MgAl2O4(nanocry),1,0,0,800,29.41176471,29.41176471,reac N2 %vol,41.17647059,1.764,190,67.237
3075,Ni,19,0,0,Sol-gel,500,5,800,1,0,MgAl2O4(nanocry),1,0,0,800,29.41176471,29.41176471,reac N2 %vol,41.17647059,1.764,220,66.6795
3076,Ni,19,0,0,Sol-gel,500,5,800,1,0,MgAl2O4(nanocry),1,0,0,800,29.41176471,29.41176471,reac N2 %vol,41.17647059,1.764,250,66.4485
3077,Ni,19,0,0,Sol-gel,500,5,800,1,0,MgAl2O4(nanocry),1,0,0,800,29.41176471,29.41176471,reac N2 %vol,41.17647059,1.764,280,65.5642
3078,Ni,19,0,0,Sol-gel,500,5,800,1,0,MgAl2O4(nanocry),1,0,0,800,29.41176471,29.41176471,reac N2 %vol,41.17647059,1.764,310,63.6991
3079,Ni,19,0,0,Sol-gel,500,5,800,1,0,MgAl2O4(nanocry),1,0,0,800,29.41176471,29.41176471,reac N2 %vol,41.17647059,1.764,340,62.8148
3080,Ni,19,0,0,Sol-gel,500,5,800,1,0,MgAl2O4(nanocry),1,0,0,800,29.41176471,29.41176471,reac N2 %vol,41.17647059,1.764,370,62.2569
3081,Ni,19,0,0,Sol-gel,500,5,800,1,0,MgAl2O4(nanocry),1,0,0,800,29.41176471,29.41176471,reac N2 %vol,41.17647059,1.764,400,61.2637
3082,Ni,19,0,0,Sol-gel,500,5,800,1,0,MgAl2O4(nanocry),1,0,0,800,29.41176471,29.41176471,reac N2 %vol,41.17647059,1.764,430,60.3794
3083,Ni,19,0,0,Sol-gel,500,5,800,1,0,MgAl2O4(nanocry),1,0,0,800,29.41176471,29.41176471,reac N2 %vol,41.17647059,1.764,460,59.6037
3084,Ni,19,0,0,Sol-gel,650,5,800,1,0,MgAl2O4(nanocry),1,0,0,800,29.41176471,29.41176471,reac N2 %vol,41.17647059,1.764,40,85.4947
3085,Ni,19,0,0,Sol-gel,650,5,800,1,0,MgAl2O4(nanocry),1,0,0,800,29.41176471,29.41176471,reac N2 %vol,41.17647059,1.764,70,87.2244
3086,Ni,19,0,0,Sol-gel,650,5,800,1,0,MgAl2O4(nanocry),1,0,0,800,29.41176471,29.41176471,reac N2 %vol,41.17647059,1.764,100,88.4099
3087,Ni,19,0,0,Sol-gel,650,5,800,1,0,MgAl2O4(nanocry),1,0,0,800,29.41176471,29.41176471,reac N2 %vol,41.17647059,1.764,130,89.2681
3088,Ni,19,0,0,Sol-gel,650,5,800,1,0,MgAl2O4(nanocry),1,0,0,800,29.41176471,29.41176471,reac N2 %vol,41.17647059,1.764,160,90.3443
3089,Ni,19,0,0,Sol-gel,650,5,800,1,0,MgAl2O4(nanocry),1,0,0,800,29.41176471,29.41176471,reac N2 %vol,41.17647059,1.764,190,93.7088
3090,Ni,19,0,0,Sol-gel,650,5,800,1,0,MgAl2O4(nanocry),1,0,0,800,29.41176471,29.41176471,reac N2 %vol,41.17647059,1.764,220,94.6752
3091,Ni,19,0,0,Sol-gel,650,5,800,1,0,MgAl2O4(nanocry),1,0,0,800,29.41176471,29.41176471,reac N2 %vol,41.17647059,1.764,250,94.5531
3092,Ni,19,0,0,Sol-gel,650,5,800,1,0,MgAl2O4(nanocry),1,0,0,800,29.41176471,29.41176471,reac N2 %vol,41.17647059,1.764,280,94.5403
3093,Ni,19,0,0,Sol-gel,650,5,800,1,0,MgAl2O4(nanocry),1,0,0,800,29.41176471,29.41176471,reac N2 %vol,41.17647059,1.764,310,94.5271
3094,Ni,19,0,0,Sol-gel,650,5,800,1,0,MgAl2O4(nanocry),1,0,0,800,29.41176471,29.41176471,reac N2 %vol,41.17647059,1.764,340,94.5143
3095,Ni,19,0,0,Sol-gel,650,5,800,1,0,MgAl2O4(nanocry),1,0,0,800,29.41176471,29.41176471,reac N2 %vol,41.17647059,1.764,370,94.6104
3096,Ni,19,0,0,Sol-gel,650,5,800,1,0,MgAl2O4(nanocry),1,0,0,800,29.41176471,29.41176471,reac N2 %vol,41.17647059,1.764,400,94.7061
3097,Ni,19,0,0,Sol-gel,650,5,800,1,0,MgAl2O4(nanocry),1,0,0,800,29.41176471,29.41176471,reac N2 %vol,41.17647059,1.764,430,95.3469
3098,Ni,19,0,0,Sol-gel,650,5,800,1,0,MgAl2O4(nanocry),1,0,0,800,29.41176471,29.41176471,reac N2 %vol,41.17647059,1.764,460,95.1162
3099,Ni,15,0,0,Sol-gel,500,5,800,1,0,MgAl2O4(nanocry),1,0,0,800,29.41176471,29.41176471,reac N2 %vol,41.17647059,1.764,40,98.0221
3100,Ni,15,0,0,Sol-gel,500,5,800,1,0,MgAl2O4(nanocry),1,0,0,800,29.41176471,29.41176471,reac N2 %vol,41.17647059,1.764,70,97.6821
3101,Ni,15,0,0,Sol-gel,500,5,800,1,0,MgAl2O4(nanocry),1,0,0,800,29.41176471,29.41176471,reac N2 %vol,41.17647059,1.764,100,97.6693
3102,Ni,15,0,0,Sol-gel,500,5,800,1,0,MgAl2O4(nanocry),1,0,0,800,29.41176471,29.41176471,reac N2 %vol,41.17647059,1.764,130,97.5471
3103,Ni,15,0,0,Sol-gel,500,5,800,1,0,MgAl2O4(nanocry),1,0,0,800,29.41176471,29.41176471,reac N2 %vol,41.17647059,1.764,160,97.5332
3104,Ni,15,0,0,Sol-gel,500,5,800,1,0,MgAl2O4(nanocry),1,0,0,800,29.41176471,29.41176471,reac N2 %vol,41.17647059,1.764,190,97.4118
3105,Ni,15,0,0,Sol-gel,500,5,800,1,0,MgAl2O4(nanocry),1,0,0,800,29.41176471,29.41176471,reac N2 %vol,41.17647059,1.764,220,97.399
3106,Ni,15,0,0,Sol-gel,500,5,800,1,0,MgAl2O4(nanocry),1,0,0,800,29.41176471,29.41176471,reac N2 %vol,41.17647059,1.764,250,97.3854
3107,Ni,15,0,0,Sol-gel,500,5,800,1,0,MgAl2O4(nanocry),1,0,0,800,29.41176471,29.41176471,reac N2 %vol,41.17647059,1.764,280,97.264
3108,Ni,15,0,0,Sol-gel,500,5,800,1,0,MgAl2O4(nanocry),1,0,0,800,29.41176471,29.41176471,reac N2 %vol,41.17647059,1.764,310,97.2504
3109,Ni,15,0,0,Sol-gel,500,5,800,1,0,MgAl2O4(nanocry),1,0,0,800,29.41176471,29.41176471,reac N2 %vol,41.17647059,1.764,340,96.8019
3110,Ni,15,0,0,Sol-gel,500,5,800,1,0,MgAl2O4(nanocry),1,0,0,800,29.41176471,29.41176471,reac N2 %vol,41.17647059,1.764,370,97.4423
3111,Ni,15,0,0,Sol-gel,500,5,800,1,0,MgAl2O4(nanocry),1,0,0,800,29.41176471,29.41176471,reac N2 %vol,41.17647059,1.764,400,97.6477
3112,Ni,15,0,0,Sol-gel,500,5,800,1,0,MgAl2O4(nanocry),1,0,0,800,29.41176471,29.41176471,reac N2 %vol,41.17647059,1.764,430,97.526
3113,Ni,15,0,0,Sol-gel,500,5,800,1,0,MgAl2O4(nanocry),1,0,0,800,29.41176471,29.41176471,reac N2 %vol,41.17647059,1.764,460,97.6217
3114,Ni,15,0,0,Sol-gel,650,5,800,1,0,MgAl2O4(nanocry),1,0,0,800,29.41176471,29.41176471,reac N2 %vol,41.17647059,1.764,40,98.3489
3115,Ni,15,0,0,Sol-gel,650,5,800,1,0,MgAl2O4(nanocry),1,0,0,800,29.41176471,29.41176471,reac N2 %vol,41.17647059,1.764,70,98.2272
3116,Ni,15,0,0,Sol-gel,650,5,800,1,0,MgAl2O4(nanocry),1,0,0,800,29.41176471,29.41176471,reac N2 %vol,41.17647059,1.764,100,98.2143
3117,Ni,15,0,0,Sol-gel,650,5,800,1,0,MgAl2O4(nanocry),1,0,0,800,29.41176471,29.41176471,reac N2 %vol,41.17647059,1.764,130,98.2011
3118,Ni,15,0,0,Sol-gel,650,5,800,1,0,MgAl2O4(nanocry),1,0,0,800,29.41176471,29.41176471,reac N2 %vol,41.17647059,1.764,160,98.0782
3119,Ni,15,0,0,Sol-gel,650,5,800,1,0,MgAl2O4(nanocry),1,0,0,800,29.41176471,29.41176471,reac N2 %vol,41.17647059,1.764,190,98.0662
3120,Ni,15,0,0,Sol-gel,650,5,800,1,0,MgAl2O4(nanocry),1,0,0,800,29.41176471,29.41176471,reac N2 %vol,41.17647059,1.764,220,98.053
3121,Ni,15,0,0,Sol-gel,650,5,800,1,0,MgAl2O4(nanocry),1,0,0,800,29.41176471,29.41176471,reac N2 %vol,41.17647059,1.764,250,98.0394
3122,Ni,15,0,0,Sol-gel,650,5,800,1,0,MgAl2O4(nanocry),1,0,0,800,29.41176471,29.41176471,reac N2 %vol,41.17647059,1.764,280,97.9176
3123,Ni,15,0,0,Sol-gel,650,5,800,1,0,MgAl2O4(nanocry),1,0,0,800,29.41176471,29.41176471,reac N2 %vol,41.17647059,1.764,310,97.9044
3124,Ni,15,0,0,Sol-gel,650,5,800,1,0,MgAl2O4(nanocry),1,0,0,800,29.41176471,29.41176471,reac N2 %vol,41.17647059,1.764,340,97.6734
3125,Ni,15,0,0,Sol-gel,650,5,800,1,0,MgAl2O4(nanocry),1,0,0,800,29.41176471,29.41176471,reac N2 %vol,41.17647059,1.764,370,97.6605
3126,Ni,15,0,0,Sol-gel,650,5,800,1,0,MgAl2O4(nanocry),1,0,0,800,29.41176471,29.41176471,reac N2 %vol,41.17647059,1.764,400,97.7559
3127,Ni,15,0,0,Sol-gel,650,5,800,1,0,MgAl2O4(nanocry),1,0,0,800,29.41176471,29.41176471,reac N2 %vol,41.17647059,1.764,430,97.6341
3128,Ni,15,0,0,Sol-gel,650,5,800,1,0,MgAl2O4(nanocry),1,0,0,800,29.41176471,29.41176471,reac N2 %vol,41.17647059,1.764,460,97.6213
3129,Ni,4,0,0,Sol-gel,500,5,800,1,0,MgAl2O4(nanocry),1,0,0,800,29.41176471,29.41176471,reac N2 %vol,41.17647059,1.764,40,91.2682
3130,Ni,4,0,0,Sol-gel,500,5,800,1,0,MgAl2O4(nanocry),1,0,0,800,29.41176471,29.41176471,reac N2 %vol,41.17647059,1.764,70,91.255
3131,Ni,4,0,0,Sol-gel,500,5,800,1,0,MgAl2O4(nanocry),1,0,0,800,29.41176471,29.41176471,reac N2 %vol,41.17647059,1.764,100,90.915
3132,Ni,4,0,0,Sol-gel,500,5,800,1,0,MgAl2O4(nanocry),1,0,0,800,29.41176471,29.41176471,reac N2 %vol,41.17647059,1.764,130,91.1196
3133,Ni,4,0,0,Sol-gel,500,5,800,1,0,MgAl2O4(nanocry),1,0,0,800,29.41176471,29.41176471,reac N2 %vol,41.17647059,1.764,160,91.4336
3134,Ni,4,0,0,Sol-gel,500,5,800,1,0,MgAl2O4(nanocry),1,0,0,800,29.41176471,29.41176471,reac N2 %vol,41.17647059,1.764,190,90.9851
3135,Ni,4,0,0,Sol-gel,500,5,800,1,0,MgAl2O4(nanocry),1,0,0,800,29.41176471,29.41176471,reac N2 %vol,41.17647059,1.764,220,90.5365
3136,Ni,4,0,0,Sol-gel,500,5,800,1,0,MgAl2O4(nanocry),1,0,0,800,29.41176471,29.41176471,reac N2 %vol,41.17647059,1.764,250,90.414
3137,Ni,4,0,0,Sol-gel,500,5,800,1,0,MgAl2O4(nanocry),1,0,0,800,29.41176471,29.41176471,reac N2 %vol,41.17647059,1.764,280,90.5101
3138,Ni,4,0,0,Sol-gel,500,5,800,1,0,MgAl2O4(nanocry),1,0,0,800,29.41176471,29.41176471,reac N2 %vol,41.17647059,1.764,310,90.4969
3139,Ni,4,0,0,Sol-gel,500,5,800,1,0,MgAl2O4(nanocry),1,0,0,800,29.41176471,29.41176471,reac N2 %vol,41.17647059,1.764,340,90.3748
3140,Ni,4,0,0,Sol-gel,500,5,800,1,0,MgAl2O4(nanocry),1,0,0,800,29.41176471,29.41176471,reac N2 %vol,41.17647059,1.764,370,90.7977
3141,Ni,4,0,0,Sol-gel,500,5,800,1,0,MgAl2O4(nanocry),1,0,0,800,29.41176471,29.41176471,reac N2 %vol,41.17647059,1.764,400,90.1309
3142,Ni,4,0,0,Sol-gel,500,5,800,1,0,MgAl2O4(nanocry),1,0,0,800,29.41176471,29.41176471,reac N2 %vol,41.17647059,1.764,430,90.0091
3143,Ni,4,0,0,Sol-gel,500,5,800,1,0,MgAl2O4(nanocry),1,0,0,800,29.41176471,29.41176471,reac N2 %vol,41.17647059,1.764,460,89.7781
3144,Ni,4,0,0,Sol-gel,650,5,800,1,0,MgAl2O4(nanocry),1,0,0,800,29.41176471,29.41176471,reac N2 %vol,41.17647059,1.764,40,74.4923
3145,Ni,4,0,0,Sol-gel,650,5,800,1,0,MgAl2O4(nanocry),1,0,0,800,29.41176471,29.41176471,reac N2 %vol,41.17647059,1.764,70,71.2111
3146,Ni,4,0,0,Sol-gel,650,5,800,1,0,MgAl2O4(nanocry),1,0,0,800,29.41176471,29.41176471,reac N2 %vol,41.17647059,1.764,100,71.4161
3147,Ni,4,0,0,Sol-gel,650,5,800,1,0,MgAl2O4(nanocry),1,0,0,800,29.41176471,29.41176471,reac N2 %vol,41.17647059,1.764,130,71.4029
3148,Ni,4,0,0,Sol-gel,650,5,800,1,0,MgAl2O4(nanocry),1,0,0,800,29.41176471,29.41176471,reac N2 %vol,41.17647059,1.764,160,71.8259
3149,Ni,4,0,0,Sol-gel,650,5,800,1,0,MgAl2O4(nanocry),1,0,0,800,29.41176471,29.41176471,reac N2 %vol,41.17647059,1.764,190,73.1199
3150,Ni,4,0,0,Sol-gel,650,5,800,1,0,MgAl2O4(nanocry),1,0,0,800,29.41176471,29.41176471,reac N2 %vol,41.17647059,1.764,220,72.8888
3151,Ni,4,0,0,Sol-gel,650,5,800,1,0,MgAl2O4(nanocry),1,0,0,800,29.41176471,29.41176471,reac N2 %vol,41.17647059,1.764,250,74.2921
3152,Ni,4,0,0,Sol-gel,650,5,800,1,0,MgAl2O4(nanocry),1,0,0,800,29.41176471,29.41176471,reac N2 %vol,41.17647059,1.764,280,73.7342
3153,Ni,4,0,0,Sol-gel,650,5,800,1,0,MgAl2O4(nanocry),1,0,0,800,29.41176471,29.41176471,reac N2 %vol,41.17647059,1.764,310,74.1568
3154,Ni,4,0,0,Sol-gel,650,5,800,1,0,MgAl2O4(nanocry),1,0,0,800,29.41176471,29.41176471,reac N2 %vol,41.17647059,1.764,340,74.2533
3155,Ni,4,0,0,Sol-gel,650,5,800,1,0,MgAl2O4(nanocry),1,0,0,800,29.41176471,29.41176471,reac N2 %vol,41.17647059,1.764,370,74.4576
3156,Ni,4,0,0,Sol-gel,650,5,800,1,0,MgAl2O4(nanocry),1,0,0,800,29.41176471,29.41176471,reac N2 %vol,41.17647059,1.764,400,74.4444
3157,Ni,4,0,0,Sol-gel,650,5,800,1,0,MgAl2O4(nanocry),1,0,0,800,29.41176471,29.41176471,reac N2 %vol,41.17647059,1.764,430,74.6498
3158,Ni,4,0,0,Sol-gel,650,5,800,1,0,MgAl2O4(nanocry),1,0,0,800,29.41176471,29.41176471,reac N2 %vol,41.17647059,1.764,460,74.8541
3159,Ni,15,0,0,Sol-gel,650,5,800,1,0,MgAl2O4(nanocry),1,0,0,600,29.41176471,29.41176471,reac N2 %vol,41.17647059,1.764,16,64.8496
3160,Ni,15,0,0,Sol-gel,650,5,800,1,0,MgAl2O4(nanocry),1,0,0,600,29.41176471,29.41176471,reac N2 %vol,41.17647059,1.764,33,64.8316
3161,Ni,15,0,0,Sol-gel,650,5,800,1,0,MgAl2O4(nanocry),1,0,0,600,29.41176471,29.41176471,reac N2 %vol,41.17647059,1.764,50,64.8154
3162,Ni,15,0,0,Sol-gel,650,5,800,1,0,MgAl2O4(nanocry),1,0,0,600,29.41176471,29.41176471,reac N2 %vol,41.17647059,1.764,67,64.7983
3163,Ni,15,0,0,Sol-gel,650,5,800,1,0,MgAl2O4(nanocry),1,0,0,600,29.41176471,29.41176471,reac N2 %vol,41.17647059,1.764,84,64.7821
3164,Ni,15,0,0,Sol-gel,650,5,800,1,0,MgAl2O4(nanocry),1,0,0,600,29.41176471,29.41176471,reac N2 %vol,41.17647059,1.764,101,64.5202
3165,Ni,15,0,0,Sol-gel,650,5,800,1,0,MgAl2O4(nanocry),1,0,0,600,29.41176471,29.41176471,reac N2 %vol,41.17647059,1.764,118,64.2574
3166,Ni,15,0,0,Sol-gel,650,5,800,1,0,MgAl2O4(nanocry),1,0,0,600,29.41176471,29.41176471,reac N2 %vol,41.17647059,1.764,135,64.2403
3167,Ni,15,0,0,Sol-gel,650,5,800,1,0,MgAl2O4(nanocry),1,0,0,600,29.41176471,29.41176471,reac N2 %vol,41.17647059,1.764,152,63.9775
3168,Ni,15,0,0,Sol-gel,650,5,800,1,0,MgAl2O4(nanocry),1,0,0,600,29.41176471,29.41176471,reac N2 %vol,41.17647059,1.764,169,63.9613
3169,Ni,15,0,0,Sol-gel,650,5,800,1,0,MgAl2O4(nanocry),1,0,0,600,29.41176471,29.41176471,reac N2 %vol,41.17647059,1.764,186,63.9442
3170,Ni,15,0,0,Sol-gel,650,5,800,1,0,MgAl2O4(nanocry),1,0,0,600,29.41176471,29.41176471,reac N2 %vol,41.17647059,1.764,203,63.6814
3171,Ni,15,0,0,Sol-gel,650,5,800,1,0,MgAl2O4(nanocry),1,0,0,600,29.41176471,29.41176471,reac N2 %vol,41.17647059,1.764,220,63.4195
3172,Ni,15,0,0,Sol-gel,650,5,800,1,0,MgAl2O4(nanocry),1,0,0,600,29.41176471,29.41176471,reac N2 %vol,41.17647059,1.764,237,63.4033
3173,Ni,15,0,0,Sol-gel,650,5,800,1,0,MgAl2O4(nanocry),1,0,0,600,29.41176471,29.41176471,reac N2 %vol,41.17647059,1.764,254,63.6319
3174,Ni,15,0,0,Sol-gel,650,5,800,1,0,MgAl2O4(nanocry),1,0,0,600,29.41176471,29.41176471,reac N2 %vol,41.17647059,1.764,271,63.8605
3175,Ni,15,0,0,Sol-gel,650,5,800,1,0,MgAl2O4(nanocry),1,0,0,600,29.41176471,29.41176471,reac N2 %vol,41.17647059,1.764,288,63.8443
3176,Ni,15,0,0,Sol-gel,650,5,800,1,0,MgAl2O4(nanocry),1,0,0,600,29.41176471,29.41176471,reac N2 %vol,41.17647059,1.764,305,65.0557
3177,Ni,15,0,0,Sol-gel,650,5,800,1,0,MgAl2O4(nanocry),1,0,0,600,29.41176471,29.41176471,reac N2 %vol,41.17647059,1.764,322,65.2843
3178,Ni,15,0,0,Sol-gel,650,5,800,1,0,MgAl2O4(nanocry),1,0,0,600,29.41176471,29.41176471,reac N2 %vol,41.17647059,1.764,339,65.2681
3179,Ni,15,0,0,Sol-gel,650,5,800,1,0,MgAl2O4(nanocry),1,0,0,600,29.41176471,29.41176471,reac N2 %vol,41.17647059,1.764,356,65.251
3180,Ni,15,0,0,Sol-gel,650,5,800,1,0,MgAl2O4(nanocry),1,0,0,600,29.41176471,29.41176471,reac N2 %vol,41.17647059,1.764,373,65.2348
3181,Ni,15,0,0,Sol-gel,650,5,800,1,0,MgAl2O4(nanocry),1,0,0,600,29.41176471,29.41176471,reac N2 %vol,41.17647059,1.764,390,65.2177
3182,Ni,15,0,0,Sol-gel,650,5,800,1,0,MgAl2O4(nanocry),1,0,0,600,29.41176471,29.41176471,reac N2 %vol,41.17647059,1.764,407,65.2015
3183,Ni,15,0,0,Sol-gel,650,5,800,1,0,MgAl2O4(nanocry),1,0,0,600,29.41176471,29.41176471,reac N2 %vol,41.17647059,1.764,424,65.1844
3184,Ni,15,0,0,Sol-gel,650,5,800,1,0,MgAl2O4(nanocry),1,0,0,600,29.41176471,29.41176471,reac N2 %vol,41.17647059,1.764,441,65.1673
3185,Ni,15,0,0,Sol-gel,650,5,800,1,0,MgAl2O4(nanocry),1,0,0,600,29.41176471,29.41176471,reac N2 %vol,41.17647059,1.764,458,65.152
3186,Ni,15,0,0,Sol-gel,650,5,800,1,0,MgAl2O4(nanocry),1,0,0,600,29.41176471,29.41176471,reac N2 %vol,41.17647059,1.764,475,65.134
3187,Ni,15,0,0,Sol-gel,650,5,800,1,0,MgAl2O4(nanocry),1,0,0,700,29.41176471,29.41176471,reac N2 %vol,41.17647059,1.764,16,87.2074
3188,Ni,15,0,0,Sol-gel,650,5,800,1,0,MgAl2O4(nanocry),1,0,0,700,29.41176471,29.41176471,reac N2 %vol,41.17647059,1.764,33,87.436
3189,Ni,15,0,0,Sol-gel,650,5,800,1,0,MgAl2O4(nanocry),1,0,0,700,29.41176471,29.41176471,reac N2 %vol,41.17647059,1.764,50,87.1741
3190,Ni,15,0,0,Sol-gel,650,5,800,1,0,MgAl2O4(nanocry),1,0,0,700,29.41176471,29.41176471,reac N2 %vol,41.17647059,1.764,67,87.157
3191,Ni,15,0,0,Sol-gel,650,5,800,1,0,MgAl2O4(nanocry),1,0,0,700,29.41176471,29.41176471,reac N2 %vol,41.17647059,1.764,84,86.8951
3192,Ni,15,0,0,Sol-gel,650,5,800,1,0,MgAl2O4(nanocry),1,0,0,700,29.41176471,29.41176471,reac N2 %vol,41.17647059,1.764,101,86.6323
3193,Ni,15,0,0,Sol-gel,650,5,800,1,0,MgAl2O4(nanocry),1,0,0,700,29.41176471,29.41176471,reac N2 %vol,41.17647059,1.764,118,86.6152
3194,Ni,15,0,0,Sol-gel,650,5,800,1,0,MgAl2O4(nanocry),1,0,0,700,29.41176471,29.41176471,reac N2 %vol,41.17647059,1.764,135,86.599
3195,Ni,15,0,0,Sol-gel,650,5,800,1,0,MgAl2O4(nanocry),1,0,0,700,29.41176471,29.41176471,reac N2 %vol,41.17647059,1.764,152,86.3371
3196,Ni,15,0,0,Sol-gel,650,5,800,1,0,MgAl2O4(nanocry),1,0,0,700,29.41176471,29.41176471,reac N2 %vol,41.17647059,1.764,169,86.32
3197,Ni,15,0,0,Sol-gel,650,5,800,1,0,MgAl2O4(nanocry),1,0,0,700,29.41176471,29.41176471,reac N2 %vol,41.17647059,1.764,186,86.3029
3198,Ni,15,0,0,Sol-gel,650,5,800,1,0,MgAl2O4(nanocry),1,0,0,700,29.41176471,29.41176471,reac N2 %vol,41.17647059,1.764,203,86.0401
3199,Ni,15,0,0,Sol-gel,650,5,800,1,0,MgAl2O4(nanocry),1,0,0,700,29.41176471,29.41176471,reac N2 %vol,41.17647059,1.764,220,86.0239
3200,Ni,15,0,0,Sol-gel,650,5,800,1,0,MgAl2O4(nanocry),1,0,0,700,29.41176471,29.41176471,reac N2 %vol,41.17647059,1.764,237,86.0068
3201,Ni,15,0,0,Sol-gel,650,5,800,1,0,MgAl2O4(nanocry),1,0,0,700,29.41176471,29.41176471,reac N2 %vol,41.17647059,1.764,254,85.7449
3202,Ni,15,0,0,Sol-gel,650,5,800,1,0,MgAl2O4(nanocry),1,0,0,700,29.41176471,29.41176471,reac N2 %vol,41.17647059,1.764,271,85.9744
3203,Ni,15,0,0,Sol-gel,650,5,800,1,0,MgAl2O4(nanocry),1,0,0,700,29.41176471,29.41176471,reac N2 %vol,41.17647059,1.764,288,85.9573
3204,Ni,15,0,0,Sol-gel,650,5,800,1,0,MgAl2O4(nanocry),1,0,0,700,29.41176471,29.41176471,reac N2 %vol,41.17647059,1.764,305,85.6945
3205,Ni,15,0,0,Sol-gel,650,5,800,1,0,MgAl2O4(nanocry),1,0,0,700,29.41176471,29.41176471,reac N2 %vol,41.17647059,1.764,322,85.6783
3206,Ni,15,0,0,Sol-gel,650,5,800,1,0,MgAl2O4(nanocry),1,0,0,700,29.41176471,29.41176471,reac N2 %vol,41.17647059,1.764,339,85.6612
3207,Ni,15,0,0,Sol-gel,650,5,800,1,0,MgAl2O4(nanocry),1,0,0,700,29.41176471,29.41176471,reac N2 %vol,41.17647059,1.764,356,85.8898
3208,Ni,15,0,0,Sol-gel,650,5,800,1,0,MgAl2O4(nanocry),1,0,0,700,29.41176471,29.41176471,reac N2 %vol,41.17647059,1.764,373,85.8736
3209,Ni,15,0,0,Sol-gel,650,5,800,1,0,MgAl2O4(nanocry),1,0,0,700,29.41176471,29.41176471,reac N2 %vol,41.17647059,1.764,390,85.8574
3210,Ni,15,0,0,Sol-gel,650,5,800,1,0,MgAl2O4(nanocry),1,0,0,700,29.41176471,29.41176471,reac N2 %vol,41.17647059,1.764,407,85.8403
3211,Ni,15,0,0,Sol-gel,650,5,800,1,0,MgAl2O4(nanocry),1,0,0,700,29.41176471,29.41176471,reac N2 %vol,41.17647059,1.764,424,86.0689
3212,Ni,15,0,0,Sol-gel,650,5,800,1,0,MgAl2O4(nanocry),1,0,0,700,29.41176471,29.41176471,reac N2 %vol,41.17647059,1.764,441,86.0518
3213,Ni,15,0,0,Sol-gel,650,5,800,1,0,MgAl2O4(nanocry),1,0,0,700,29.41176471,29.41176471,reac N2 %vol,41.17647059,1.764,458,86.0356
3214,Ni,15,0,0,Sol-gel,650,5,800,1,0,MgAl2O4(nanocry),1,0,0,700,29.41176471,29.41176471,reac N2 %vol,41.17647059,1.764,475,86.0185
3215,Ni,15,0,0,Sol-gel,650,5,800,1,0,MgAl2O4(nanocry),1,0,0,800,29.41176471,29.41176471,reac N2 %vol,41.17647059,1.764,16,97.0354
3216,Ni,15,0,0,Sol-gel,650,5,800,1,0,MgAl2O4(nanocry),1,0,0,800,29.41176471,29.41176471,reac N2 %vol,41.17647059,1.764,33,96.7726
3217,Ni,15,0,0,Sol-gel,650,5,800,1,0,MgAl2O4(nanocry),1,0,0,800,29.41176471,29.41176471,reac N2 %vol,41.17647059,1.764,50,96.2641
3218,Ni,15,0,0,Sol-gel,650,5,800,1,0,MgAl2O4(nanocry),1,0,0,800,29.41176471,29.41176471,reac N2 %vol,41.17647059,1.764,67,96.2479
3219,Ni,15,0,0,Sol-gel,650,5,800,1,0,MgAl2O4(nanocry),1,0,0,800,29.41176471,29.41176471,reac N2 %vol,41.17647059,1.764,84,95.9851
3220,Ni,15,0,0,Sol-gel,650,5,800,1,0,MgAl2O4(nanocry),1,0,0,800,29.41176471,29.41176471,reac N2 %vol,41.17647059,1.764,101,95.968
3221,Ni,15,0,0,Sol-gel,650,5,800,1,0,MgAl2O4(nanocry),1,0,0,800,29.41176471,29.41176471,reac N2 %vol,41.17647059,1.764,118,95.7061
3222,Ni,15,0,0,Sol-gel,650,5,800,1,0,MgAl2O4(nanocry),1,0,0,800,29.41176471,29.41176471,reac N2 %vol,41.17647059,1.764,135,95.6899
3223,Ni,15,0,0,Sol-gel,650,5,800,1,0,MgAl2O4(nanocry),1,0,0,800,29.41176471,29.41176471,reac N2 %vol,41.17647059,1.764,152,95.4271
3224,Ni,15,0,0,Sol-gel,650,5,800,1,0,MgAl2O4(nanocry),1,0,0,800,29.41176471,29.41176471,reac N2 %vol,41.17647059,1.764,169,95.4091
