Repository: wudilql/FMGTransformer

# FMGTransformer
The code modification is based on our submitted paper (A Fusion-Guided FMGTransformer Network for Predicting
Methanol Yield in Catalytic CO2 Hydrogenation), which aims to use deep learning algorithms to capture the nonlinear relationships between various reaction characteristics in order to predict methanol yield.

The data used in this project can be obtained from the paper by Manu Suvarna et al.(M. Suvarna, T. P. Araújo, J. Pérez-Ramírez, A generalized machine learning framework to predict the space-time yield of methanol from
thermocatalytic CO2 hydrogenation, Applied Catalysis B: Environmental 315 (2022) 121530. doi:10.1016/j.apcatb.2022.121530.)

File: CH4.csv (part 11 of 17)
data,catalyst,catalyst content,promote,promote content,preparation method, calcTemperature,calc Time,red Temperature,red Time,red H2,support1,support1_content,support2,support2_content,react Temperature,reac CH4,reac CO2,reac1,reac1_content,GHSV ,Time on stream,CH4 Conversion
3225,Ni,15,0,0,Sol-gel,650,5,800,1,0,MgAl2O4(nanocry),1,0,0,800,29.41176471,29.41176471,reac N2 %vol,41.17647059,1.764,186,95.1481
3226,Ni,15,0,0,Sol-gel,650,5,800,1,0,MgAl2O4(nanocry),1,0,0,800,29.41176471,29.41176471,reac N2 %vol,41.17647059,1.764,203,95.131
3227,Ni,15,0,0,Sol-gel,650,5,800,1,0,MgAl2O4(nanocry),1,0,0,800,29.41176471,29.41176471,reac N2 %vol,41.17647059,1.764,220,95.1148
3228,Ni,15,0,0,Sol-gel,650,5,800,1,0,MgAl2O4(nanocry),1,0,0,800,29.41176471,29.41176471,reac N2 %vol,41.17647059,1.764,237,95.0977
3229,Ni,15,0,0,Sol-gel,650,5,800,1,0,MgAl2O4(nanocry),1,0,0,800,29.41176471,29.41176471,reac N2 %vol,41.17647059,1.764,254,94.5901
3230,Ni,15,0,0,Sol-gel,650,5,800,1,0,MgAl2O4(nanocry),1,0,0,800,29.41176471,29.41176471,reac N2 %vol,41.17647059,1.764,271,95.0662
3231,Ni,15,0,0,Sol-gel,650,5,800,1,0,MgAl2O4(nanocry),1,0,0,800,29.41176471,29.41176471,reac N2 %vol,41.17647059,1.764,288,95.0482
3232,Ni,15,0,0,Sol-gel,650,5,800,1,0,MgAl2O4(nanocry),1,0,0,800,29.41176471,29.41176471,reac N2 %vol,41.17647059,1.764,305,94.7854
3233,Ni,15,0,0,Sol-gel,650,5,800,1,0,MgAl2O4(nanocry),1,0,0,800,29.41176471,29.41176471,reac N2 %vol,41.17647059,1.764,322,94.7701
3234,Ni,15,0,0,Sol-gel,650,5,800,1,0,MgAl2O4(nanocry),1,0,0,800,29.41176471,29.41176471,reac N2 %vol,41.17647059,1.764,339,94.5064
3235,Ni,15,0,0,Sol-gel,650,5,800,1,0,MgAl2O4(nanocry),1,0,0,800,29.41176471,29.41176471,reac N2 %vol,41.17647059,1.764,356,95.9635
3236,Ni,15,0,0,Sol-gel,650,5,800,1,0,MgAl2O4(nanocry),1,0,0,800,29.41176471,29.41176471,reac N2 %vol,41.17647059,1.764,373,95.9473
3237,Ni,15,0,0,Sol-gel,650,5,800,1,0,MgAl2O4(nanocry),1,0,0,800,29.41176471,29.41176471,reac N2 %vol,41.17647059,1.764,390,95.9302
3238,Ni,15,0,0,Sol-gel,650,5,800,1,0,MgAl2O4(nanocry),1,0,0,800,29.41176471,29.41176471,reac N2 %vol,41.17647059,1.764,407,96.1588
3239,Ni,15,0,0,Sol-gel,650,5,800,1,0,MgAl2O4(nanocry),1,0,0,800,29.41176471,29.41176471,reac N2 %vol,41.17647059,1.764,424,96.1417
3240,Ni,15,0,0,Sol-gel,650,5,800,1,0,MgAl2O4(nanocry),1,0,0,800,29.41176471,29.41176471,reac N2 %vol,41.17647059,1.764,441,96.1255
3241,Ni,15,0,0,Sol-gel,650,5,800,1,0,MgAl2O4(nanocry),1,0,0,800,29.41176471,29.41176471,reac N2 %vol,41.17647059,1.764,458,96.1093
3242,Ni,15,0,0,Sol-gel,650,5,800,1,0,MgAl2O4(nanocry),1,0,0,800,29.41176471,29.41176471,reac N2 %vol,41.17647059,1.764,475,95.8474
3243,Ni,10,0,0,Wet impregnation,500,4,600,4,100,Nanocrystalline MgO,1,0,0,550,66.66666667,33.33333333,NULL,0,5,30,2.39362
3244,Ni,10,0,0,Wet impregnation,500,4,600,4,100,Nanocrystalline MgO,1,0,0,600,66.66666667,33.33333333,NULL,0,5,30,9.30851
3245,Ni,10,0,0,Wet impregnation,500,4,600,4,100,Nanocrystalline MgO,1,0,0,650,66.66666667,33.33333333,NULL,0,5,30,19.2819
3246,Ni,10,0,0,Wet impregnation,500,4,600,4,100,Nanocrystalline MgO,1,0,0,700,66.66666667,33.33333333,NULL,0,5,30,36.1702
3247,Ce,5.7,Ni,5,Sequential impregnation,500,4,600,4,100,Nanocrystalline MgO,1,0,0,550,66.66666667,33.33333333,NULL,0,5,30,5.98404
3248,Ce,5.7,Ni,5,Sequential impregnation,500,4,600,4,100,Nanocrystalline MgO,1,0,0,600,66.66666667,33.33333333,NULL,0,5,30,12.5
3249,Ce,5.7,Ni,5,Sequential impregnation,500,4,600,4,100,Nanocrystalline MgO,1,0,0,650,66.66666667,33.33333333,NULL,0,5,30,22.7394
3250,Ce,5.7,Ni,5,Sequential impregnation,500,4,600,4,100,Nanocrystalline MgO,1,0,0,700,66.66666667,33.33333333,NULL,0,5,30,39.8936
3251,Ce,5.7,Ni,7,Sequential impregnation,500,4,600,4,100,Nanocrystalline MgO,1,0,0,550,66.66666667,33.33333333,NULL,0,5,30,7.57979
3252,Ce,5.7,Ni,7,Sequential impregnation,500,4,600,4,100,Nanocrystalline MgO,1,0,0,600,66.66666667,33.33333333,NULL,0,5,30,14.2287
3253,Ce,5.7,Ni,7,Sequential impregnation,500,4,600,4,100,Nanocrystalline MgO,1,0,0,650,66.66666667,33.33333333,NULL,0,5,30,27.9255
3254,Ce,5.7,Ni,7,Sequential impregnation,500,4,600,4,100,Nanocrystalline MgO,1,0,0,700,66.66666667,33.33333333,NULL,0,5,30,42.0213
3255,Ce,5.7,Ni,10,Sequential impregnation,500,4,600,4,100,Nanocrystalline MgO,1,0,0,550,66.66666667,33.33333333,NULL,0,5,30,11.8351
3256,Ce,5.7,Ni,10,Sequential impregnation,500,4,600,4,100,Nanocrystalline MgO,1,0,0,600,66.66666667,33.33333333,NULL,0,5,30,23.8032
3257,Ce,5.7,Ni,10,Sequential impregnation,500,4,600,4,100,Nanocrystalline MgO,1,0,0,650,66.66666667,33.33333333,NULL,0,5,30,34.7074
3258,Ce,5.7,Ni,10,Sequential impregnation,500,4,600,4,100,Nanocrystalline MgO,1,0,0,700,66.66666667,33.33333333,NULL,0,5,30,44.8138
3259,Ce,5.7,Ni,15,Sequential impregnation,500,4,600,4,100,Nanocrystalline MgO,1,0,0,550,66.66666667,33.33333333,NULL,0,5,30,9.30851
3260,Ce,5.7,Ni,15,Sequential impregnation,500,4,600,4,100,Nanocrystalline MgO,1,0,0,600,66.66666667,33.33333333,NULL,0,5,30,18.3511
3261,Ce,5.7,Ni,15,Sequential impregnation,500,4,600,4,100,Nanocrystalline MgO,1,0,0,650,66.66666667,33.33333333,NULL,0,5,30,32.1809
3262,Ce,5.7,Ni,15,Sequential impregnation,500,4,600,4,100,Nanocrystalline MgO,1,0,0,700,66.66666667,33.33333333,NULL,0,5,30,44.016
3263,Ni,10,0,0,Wet impregnation,500,4,600,4,100,Nanocrystalline MgO,1,0,0,700,66.66666667,33.33333333,NULL,0,5,30,35.1194
3264,Ni,10,0,0,Wet impregnation,500,4,600,4,100,Nanocrystalline MgO,1,0,0,700,66.66666667,33.33333333,NULL,0,5,60,34.1645
3265,Ni,10,0,0,Wet impregnation,500,4,600,4,100,Nanocrystalline MgO,1,0,0,700,66.66666667,33.33333333,NULL,0,5,90,35.2785
3266,Ni,10,0,0,Wet impregnation,500,4,600,4,100,Nanocrystalline MgO,1,0,0,700,66.66666667,33.33333333,NULL,0,5,120,34.1645
3267,Ni,10,0,0,Wet impregnation,500,4,600,4,100,Nanocrystalline MgO,1,0,0,700,66.66666667,33.33333333,NULL,0,5,150,35.1194
3268,Ni,10,0,0,Wet impregnation,500,4,600,4,100,Nanocrystalline MgO,1,0,0,700,66.66666667,33.33333333,NULL,0,5,180,36.2334
3269,Ni,10,0,0,Wet impregnation,500,4,600,4,100,Nanocrystalline MgO,1,0,0,700,66.66666667,33.33333333,NULL,0,5,210,35.2785
3270,Ni,10,0,0,Wet impregnation,500,4,600,4,100,Nanocrystalline MgO,1,0,0,700,66.66666667,33.33333333,NULL,0,5,240,34.1645
3271,Ni,10,0,0,Wet impregnation,500,4,600,4,100,Nanocrystalline MgO,1,0,0,700,66.66666667,33.33333333,NULL,0,5,270,34.1645
3272,Ni,10,0,0,Wet impregnation,500,4,600,4,100,Nanocrystalline MgO,1,0,0,700,66.66666667,33.33333333,NULL,0,5,300,34.1645
3273,Ce,5.7,Ni,5,Sequential impregnation,500,4,600,4,100,Nanocrystalline MgO,1,0,0,700,66.66666667,33.33333333,NULL,0,5,30,37.8249
3274,Ce,5.7,Ni,5,Sequential impregnation,500,4,600,4,100,Nanocrystalline MgO,1,0,0,700,66.66666667,33.33333333,NULL,0,5,60,37.8249
3275,Ce,5.7,Ni,5,Sequential impregnation,500,4,600,4,100,Nanocrystalline MgO,1,0,0,700,66.66666667,33.33333333,NULL,0,5,90,37.0292
3276,Ce,5.7,Ni,5,Sequential impregnation,500,4,600,4,100,Nanocrystalline MgO,1,0,0,700,66.66666667,33.33333333,NULL,0,5,120,36.87
3277,Ce,5.7,Ni,5,Sequential impregnation,500,4,600,4,100,Nanocrystalline MgO,1,0,0,700,66.66666667,33.33333333,NULL,0,5,150,37.5066
3278,Ce,5.7,Ni,5,Sequential impregnation,500,4,600,4,100,Nanocrystalline MgO,1,0,0,700,66.66666667,33.33333333,NULL,0,5,180,37.9841
3279,Ce,5.7,Ni,5,Sequential impregnation,500,4,600,4,100,Nanocrystalline MgO,1,0,0,700,66.66666667,33.33333333,NULL,0,5,210,38.3024
3280,Ce,5.7,Ni,5,Sequential impregnation,500,4,600,4,100,Nanocrystalline MgO,1,0,0,700,66.66666667,33.33333333,NULL,0,5,240,37.9841
3281,Ce,5.7,Ni,5,Sequential impregnation,500,4,600,4,100,Nanocrystalline MgO,1,0,0,700,66.66666667,33.33333333,NULL,0,5,270,37.3475
3282,Ce,5.7,Ni,5,Sequential impregnation,500,4,600,4,100,Nanocrystalline MgO,1,0,0,700,66.66666667,33.33333333,NULL,0,5,300,36.3926
3283,Ce,5.7,Ni,7,Sequential impregnation,500,4,600,4,100,Nanocrystalline MgO,1,0,0,700,66.66666667,33.33333333,NULL,0,5,30,43.8727
3284,Ce,5.7,Ni,7,Sequential impregnation,500,4,600,4,100,Nanocrystalline MgO,1,0,0,700,66.66666667,33.33333333,NULL,0,5,60,42.7586
3285,Ce,5.7,Ni,7,Sequential impregnation,500,4,600,4,100,Nanocrystalline MgO,1,0,0,700,66.66666667,33.33333333,NULL,0,5,90,43.8727
3286,Ce,5.7,Ni,7,Sequential impregnation,500,4,600,4,100,Nanocrystalline MgO,1,0,0,700,66.66666667,33.33333333,NULL,0,5,120,42.7586
3287,Ce,5.7,Ni,7,Sequential impregnation,500,4,600,4,100,Nanocrystalline MgO,1,0,0,700,66.66666667,33.33333333,NULL,0,5,150,42.4403
3288,Ce,5.7,Ni,7,Sequential impregnation,500,4,600,4,100,Nanocrystalline MgO,1,0,0,700,66.66666667,33.33333333,NULL,0,5,180,44.0318
3289,Ce,5.7,Ni,7,Sequential impregnation,500,4,600,4,100,Nanocrystalline MgO,1,0,0,700,66.66666667,33.33333333,NULL,0,5,210,43.7135
3290,Ce,5.7,Ni,7,Sequential impregnation,500,4,600,4,100,Nanocrystalline MgO,1,0,0,700,66.66666667,33.33333333,NULL,0,5,240,42.7586
3291,Ce,5.7,Ni,7,Sequential impregnation,500,4,600,4,100,Nanocrystalline MgO,1,0,0,700,66.66666667,33.33333333,NULL,0,5,270,43.3952
3292,Ce,5.7,Ni,7,Sequential impregnation,500,4,600,4,100,Nanocrystalline MgO,1,0,0,700,66.66666667,33.33333333,NULL,0,5,300,42.4403
3293,Ce,5.7,Ni,10,Sequential impregnation,500,4,600,4,100,Nanocrystalline MgO,1,0,0,700,66.66666667,33.33333333,NULL,0,5,30,48.0106
3294,Ce,5.7,Ni,10,Sequential impregnation,500,4,600,4,100,Nanocrystalline MgO,1,0,0,700,66.66666667,33.33333333,NULL,0,5,60,47.374
3295,Ce,5.7,Ni,10,Sequential impregnation,500,4,600,4,100,Nanocrystalline MgO,1,0,0,700,66.66666667,33.33333333,NULL,0,5,90,48.1698
3296,Ce,5.7,Ni,10,Sequential impregnation,500,4,600,4,100,Nanocrystalline MgO,1,0,0,700,66.66666667,33.33333333,NULL,0,5,120,47.6923
3297,Ce,5.7,Ni,10,Sequential impregnation,500,4,600,4,100,Nanocrystalline MgO,1,0,0,700,66.66666667,33.33333333,NULL,0,5,150,47.374
3298,Ce,5.7,Ni,10,Sequential impregnation,500,4,600,4,100,Nanocrystalline MgO,1,0,0,700,66.66666667,33.33333333,NULL,0,5,180,48.1698
3299,Ce,5.7,Ni,10,Sequential impregnation,500,4,600,4,100,Nanocrystalline MgO,1,0,0,700,66.66666667,33.33333333,NULL,0,5,210,49.1247
3300,Ce,5.7,Ni,10,Sequential impregnation,500,4,600,4,100,Nanocrystalline MgO,1,0,0,700,66.66666667,33.33333333,NULL,0,5,240,47.5332
3301,Ce,5.7,Ni,10,Sequential impregnation,500,4,600,4,100,Nanocrystalline MgO,1,0,0,700,66.66666667,33.33333333,NULL,0,5,270,47.374
3302,Ce,5.7,Ni,10,Sequential impregnation,500,4,600,4,100,Nanocrystalline MgO,1,0,0,700,66.66666667,33.33333333,NULL,0,5,300,46.7374
3303,Ce,5.7,Ni,15,Sequential impregnation,500,4,600,4,100,Nanocrystalline MgO,1,0,0,700,66.66666667,33.33333333,NULL,0,5,30,45.305
3304,Ce,5.7,Ni,15,Sequential impregnation,500,4,600,4,100,Nanocrystalline MgO,1,0,0,700,66.66666667,33.33333333,NULL,0,5,60,45.1459
3305,Ce,5.7,Ni,15,Sequential impregnation,500,4,600,4,100,Nanocrystalline MgO,1,0,0,700,66.66666667,33.33333333,NULL,0,5,90,44.8276
3306,Ce,5.7,Ni,15,Sequential impregnation,500,4,600,4,100,Nanocrystalline MgO,1,0,0,700,66.66666667,33.33333333,NULL,0,5,120,46.1008
3307,Ce,5.7,Ni,15,Sequential impregnation,500,4,600,4,100,Nanocrystalline MgO,1,0,0,700,66.66666667,33.33333333,NULL,0,5,150,45.7825
3308,Ce,5.7,Ni,15,Sequential impregnation,500,4,600,4,100,Nanocrystalline MgO,1,0,0,700,66.66666667,33.33333333,NULL,0,5,180,45.4642
3309,Ce,5.7,Ni,15,Sequential impregnation,500,4,600,4,100,Nanocrystalline MgO,1,0,0,700,66.66666667,33.33333333,NULL,0,5,210,45.305
3310,Ce,5.7,Ni,15,Sequential impregnation,500,4,600,4,100,Nanocrystalline MgO,1,0,0,700,66.66666667,33.33333333,NULL,0,5,240,44.5093
3311,Ce,5.7,Ni,15,Sequential impregnation,500,4,600,4,100,Nanocrystalline MgO,1,0,0,700,66.66666667,33.33333333,NULL,0,5,270,44.8276
3312,Ce,5.7,Ni,15,Sequential impregnation,500,4,600,4,100,Nanocrystalline MgO,1,0,0,700,66.66666667,33.33333333,NULL,0,5,300,44.3501
3313,Ce,5.7,Ni,10,Sequential impregnation,500,4,600,4,100,Nanocrystalline MgO,1,0,0,700,80,20,NULL,0,5,30,28.004
3314,Ce,5.7,Ni,10,Sequential impregnation,500,4,600,4,100,Nanocrystalline MgO,1,0,0,700,66.66666667,33.33333333,NULL,0,5,30,45.0465
3315,Ce,5.7,Ni,10,Sequential impregnation,500,4,600,4,100,Nanocrystalline MgO,1,0,0,700,57.14285714,42.85714286,NULL,0,5,30,54.2592
3316,Ce,5.7,Ni,10,Sequential impregnation,500,4,600,4,100,Nanocrystalline MgO,1,0,0,700,50,50,NULL,0,5,30,61.0892
3317,Ce,5.7,Ni,10,Sequential impregnation,500,4,600,4,100,Nanocrystalline MgO,1,0,0,700,40,60,NULL,0,5,30,78.3228
3318,Ce,5.7,Ni,10,Sequential impregnation,500,4,600,4,100,Nanocrystalline MgO,1,0,0,700,33.33333333,66.66666667,NULL,0,5,30,93.3446
3319,Ce,5.7,Ni,10,Sequential impregnation,500,4,600,4,100,Nanocrystalline MgO,1,0,0,700,66.66666667,33.33333333,NULL,0,10,30,69.2057
3320,Ce,5.7,Ni,10,Sequential impregnation,500,4,600,4,100,Nanocrystalline MgO,1,0,0,700,66.66666667,33.33333333,NULL,0,6.666666667,30,53.0956
3321,Ce,5.7,Ni,10,Sequential impregnation,500,4,600,4,100,Nanocrystalline MgO,1,0,0,700,66.66666667,33.33333333,NULL,0,5,30,47.0492
3322,Ce,5.7,Ni,10,Sequential impregnation,500,4,600,4,100,Nanocrystalline MgO,1,0,0,700,66.66666667,33.33333333,NULL,0,4,30,41.0031
3323,Ce,5.7,Ni,10,Sequential impregnation,500,4,600,4,100,Nanocrystalline MgO,1,0,0,700,66.66666667,33.33333333,NULL,0,3.333333333,30,34.9571
3324,La,5.116076361,Ni,10,Incipient to wetness impregnation,750,2,800,3,100,Al2O3(Gamma),1,0,0,800,50,50,NULL,0,10,60,85.7456
3325,La,5.116076361,Ni,10,Incipient to wetness impregnation,750,2,800,3,100,Al2O3(Gamma),1,0,0,800,50,50,NULL,0,10,120,84.8684
3326,La,5.116076361,Ni,10,Incipient to wetness impregnation,750,2,800,3,100,Al2O3(Gamma),1,0,0,800,50,50,NULL,0,10,180,84.6491
3327,La,5.116076361,Ni,10,Incipient to wetness impregnation,750,2,800,3,100,Al2O3(Gamma),1,0,0,800,50,50,NULL,0,10,240,84.4298
3328,La,5.116076361,Ni,10,Incipient to wetness impregnation,750,2,800,3,100,Al2O3(Gamma),1,0,0,800,50,50,NULL,0,10,300,83.7719
3329,La,5.116076361,Ni,10,Incipient to wetness impregnation,750,2,800,3,100,Al2O3(Gamma),1,0,0,800,50,50,NULL,0,10,360,83.114
3330,La,5.116076361,Ni,10,Incipient to wetness impregnation,750,2,800,3,100,Al2O3(Gamma),1,0,0,800,50,50,NULL,0,10,420,82.0175
3331,La,5.116076361,Ni,10,Incipient to wetness impregnation,750,2,800,3,100,Al2O3(Gamma),1,0,0,800,50,50,NULL,0,10,480,82.2368
3332,La,5.116076361,Ni,10,Incipient to wetness impregnation,750,2,800,3,100,Al2O3(Gamma),1,0,0,800,50,50,NULL,0,10,540,82.0175
3333,La,5.116076361,Ni,10,Incipient to wetness impregnation,750,2,800,3,100,Al2O3(Gamma),1,0,0,800,50,50,NULL,0,10,600,82.4561
3334,La,5.116076361,Ni,10,Incipient to wetness impregnation,750,2,800,3,100,Al2O3(Gamma),1,0,0,800,50,50,NULL,0,10,660,82.2368
3335,La,5.116076361,Ni,10,Incipient to wetness impregnation,750,2,800,3,100,Al2O3(Gamma),1,0,0,800,50,50,NULL,0,10,720,81.7982
3336,La,5.116076361,Ni,10,Incipient to wetness impregnation,750,2,800,3,100,Al2O3(Gamma),1,0,0,800,50,50,NULL,0,10,780,81.1404
3337,La,5.116076361,Ni,10,Incipient to wetness impregnation,750,2,800,3,100,Al2O3(Gamma),1,0,0,800,50,50,NULL,0,10,840,82.2368
3338,La,5.116076361,Ni,10,Incipient to wetness impregnation,750,2,800,3,100,Al2O3(Gamma),1,0,0,800,50,50,NULL,0,10,900,82.4561
3339,La,5.116076361,Ni,10,Incipient to wetness impregnation,750,2,800,3,100,Al2O3(Gamma),1,0,0,800,50,50,NULL,0,10,960,83.114
3340,La,5.116076361,Ni,10,Incipient to wetness impregnation,750,2,800,3,100,Al2O3(Gamma),1,0,0,800,50,50,NULL,0,10,1020,83.5526
3341,La,5.116076361,Ni,10,Incipient to wetness impregnation,750,2,800,3,100,Al2O3(Gamma),1,0,0,800,50,50,NULL,0,10,1080,84.2105
3342,La,5.116076361,Ni,10,Incipient to wetness impregnation,750,2,800,3,100,Al2O3(Gamma),1,0,0,800,50,50,NULL,0,10,1140,85.0877
3343,La,5.116076361,Ni,10,Incipient to wetness impregnation,750,2,800,3,100,Al2O3(Gamma),1,0,0,800,50,50,NULL,0,10,1200,85.5263
3344,La,5.116076361,Ni,10,Incipient to wetness impregnation,750,2,800,3,100,Al2O3(Gamma),1,0,0,800,50,50,NULL,0,10,1260,85.307
3345,La,5.116076361,Ni,10,Incipient to wetness impregnation,750,2,800,3,100,Al2O3(Gamma),1,0,0,800,50,50,NULL,0,10,1320,85.307
3346,La,5.116076361,Ni,10,Incipient to wetness impregnation,750,2,800,3,100,Al2O3(Gamma),1,0,0,800,50,50,NULL,0,10,1380,85.9649
3347,La,5.116076361,Ni,10,Incipient to wetness impregnation,750,2,800,3,100,Al2O3(Gamma),1,0,0,800,50,50,NULL,0,10,1440,85.9649
3348,La,5.116076361,Ni,10,Incipient to wetness impregnation,750,2,800,3,100,Al2O3(Gamma),1,0,0,800,50,50,NULL,0,10,1500,86.6228
3349,La,5.116076361,Ni,10,Incipient to wetness impregnation,750,2,800,3,100,Al2O3(Gamma),1,0,0,800,50,50,NULL,0,10,1560,86.4035
3350,La,5.116076361,Ni,10,Incipient to wetness impregnation,750,2,800,3,100,Al2O3(Gamma),1,0,0,800,50,50,NULL,0,10,1620,85.9649
3351,La,5.116076361,Ni,10,Incipient to wetness impregnation,750,2,800,3,100,Al2O3(Gamma),1,0,0,800,50,50,NULL,0,10,1680,86.1842
3352,La,5.116076361,Ni,10,Incipient to wetness impregnation,750,2,800,3,100,Al2O3(Gamma),1,0,0,800,50,50,NULL,0,10,1740,86.8421
3353,La,5.116076361,Ni,10,Incipient to wetness impregnation,750,2,800,3,100,Al2O3(Gamma),1,0,0,800,50,50,NULL,0,10,1800,87.2807
3354,Co,3,La,5.116076361,Incipient to wetness impregnation,750,2,800,3,100,Al2O3(Gamma),1,0,0,800,50,50,NULL,0,10,60,84.8684
3355,Co,3,La,5.116076361,Incipient to wetness impregnation,750,2,800,3,100,Al2O3(Gamma),1,0,0,800,50,50,NULL,0,10,120,85.5263
3356,Co,3,La,5.116076361,Incipient to wetness impregnation,750,2,800,3,100,Al2O3(Gamma),1,0,0,800,50,50,NULL,0,10,180,85.7456
3357,Co,3,La,5.116076361,Incipient to wetness impregnation,750,2,800,3,100,Al2O3(Gamma),1,0,0,800,50,50,NULL,0,10,240,85.5263
3358,Co,3,La,5.116076361,Incipient to wetness impregnation,750,2,800,3,100,Al2O3(Gamma),1,0,0,800,50,50,NULL,0,10,300,85.7456
3359,Co,3,La,5.116076361,Incipient to wetness impregnation,750,2,800,3,100,Al2O3(Gamma),1,0,0,800,50,50,NULL,0,10,360,86.4035
3360,Co,3,La,5.116076361,Incipient to wetness impregnation,750,2,800,3,100,Al2O3(Gamma),1,0,0,800,50,50,NULL,0,10,420,86.4035
3361,Co,3,La,5.116076361,Incipient to wetness impregnation,750,2,800,3,100,Al2O3(Gamma),1,0,0,800,50,50,NULL,0,10,480,86.6228
3362,Co,3,La,5.116076361,Incipient to wetness impregnation,750,2,800,3,100,Al2O3(Gamma),1,0,0,800,50,50,NULL,0,10,540,87.2807
3363,Co,3,La,5.116076361,Incipient to wetness impregnation,750,2,800,3,100,Al2O3(Gamma),1,0,0,800,50,50,NULL,0,10,600,87.2807
3364,Co,3,La,5.116076361,Incipient to wetness impregnation,750,2,800,3,100,Al2O3(Gamma),1,0,0,800,50,50,NULL,0,10,660,87.2807
3365,Co,3,La,5.116076361,Incipient to wetness impregnation,750,2,800,3,100,Al2O3(Gamma),1,0,0,800,50,50,NULL,0,10,720,87.7193
3366,Co,3,La,5.116076361,Incipient to wetness impregnation,750,2,800,3,100,Al2O3(Gamma),1,0,0,800,50,50,NULL,0,10,780,88.1579
3367,Co,3,La,5.116076361,Incipient to wetness impregnation,750,2,800,3,100,Al2O3(Gamma),1,0,0,800,50,50,NULL,0,10,840,87.2807
3368,Co,3,La,5.116076361,Incipient to wetness impregnation,750,2,800,3,100,Al2O3(Gamma),1,0,0,800,50,50,NULL,0,10,900,87.5
3369,Co,3,La,5.116076361,Incipient to wetness impregnation,750,2,800,3,100,Al2O3(Gamma),1,0,0,800,50,50,NULL,0,10,960,87.9386
3370,Co,3,La,5.116076361,Incipient to wetness impregnation,750,2,800,3,100,Al2O3(Gamma),1,0,0,800,50,50,NULL,0,10,1020,87.9386
3371,Co,3,La,5.116076361,Incipient to wetness impregnation,750,2,800,3,100,Al2O3(Gamma),1,0,0,800,50,50,NULL,0,10,1080,87.9386
3372,Co,3,La,5.116076361,Incipient to wetness impregnation,750,2,800,3,100,Al2O3(Gamma),1,0,0,800,50,50,NULL,0,10,1140,88.3772
3373,Co,3,La,5.116076361,Incipient to wetness impregnation,750,2,800,3,100,Al2O3(Gamma),1,0,0,800,50,50,NULL,0,10,1200,88.1579
3374,Co,3,La,5.116076361,Incipient to wetness impregnation,750,2,800,3,100,Al2O3(Gamma),1,0,0,800,50,50,NULL,0,10,1260,88.3772
3375,Co,3,La,5.116076361,Incipient to wetness impregnation,750,2,800,3,100,Al2O3(Gamma),1,0,0,800,50,50,NULL,0,10,1320,89.0351
3376,Co,3,La,5.116076361,Incipient to wetness impregnation,750,2,800,3,100,Al2O3(Gamma),1,0,0,800,50,50,NULL,0,10,1380,88.5965
3377,Co,3,La,5.116076361,Incipient to wetness impregnation,750,2,800,3,100,Al2O3(Gamma),1,0,0,800,50,50,NULL,0,10,1440,88.5965
3378,Co,3,La,5.116076361,Incipient to wetness impregnation,750,2,800,3,100,Al2O3(Gamma),1,0,0,800,50,50,NULL,0,10,1500,89.0351
3379,Co,3,La,5.116076361,Incipient to wetness impregnation,750,2,800,3,100,Al2O3(Gamma),1,0,0,800,50,50,NULL,0,10,1560,89.693
3380,Co,3,La,5.116076361,Incipient to wetness impregnation,750,2,800,3,100,Al2O3(Gamma),1,0,0,800,50,50,NULL,0,10,1620,89.2544
3381,Co,3,La,5.116076361,Incipient to wetness impregnation,750,2,800,3,100,Al2O3(Gamma),1,0,0,800,50,50,NULL,0,10,1680,89.693
3382,Co,3,La,5.116076361,Incipient to wetness impregnation,750,2,800,3,100,Al2O3(Gamma),1,0,0,800,50,50,NULL,0,10,1740,90.1316
3383,Co,3,La,5.116076361,Incipient to wetness impregnation,750,2,800,3,100,Al2O3(Gamma),1,0,0,800,50,50,NULL,0,10,1800,89.693
3384,Co,5,La,5.116076361,Incipient to wetness impregnation,750,2,800,3,100,Al2O3(Gamma),1,0,0,800,50,50,NULL,0,10,60,83.114
3385,Co,5,La,5.116076361,Incipient to wetness impregnation,750,2,800,3,100,Al2O3(Gamma),1,0,0,800,50,50,NULL,0,10,120,83.5526
3386,Co,5,La,5.116076361,Incipient to wetness impregnation,750,2,800,3,100,Al2O3(Gamma),1,0,0,800,50,50,NULL,0,10,180,83.9912
3387,Co,5,La,5.116076361,Incipient to wetness impregnation,750,2,800,3,100,Al2O3(Gamma),1,0,0,800,50,50,NULL,0,10,240,83.3333
3388,Co,5,La,5.116076361,Incipient to wetness impregnation,750,2,800,3,100,Al2O3(Gamma),1,0,0,800,50,50,NULL,0,10,300,83.5526
3389,Co,5,La,5.116076361,Incipient to wetness impregnation,750,2,800,3,100,Al2O3(Gamma),1,0,0,800,50,50,NULL,0,10,360,83.114
3390,Co,5,La,5.116076361,Incipient to wetness impregnation,750,2,800,3,100,Al2O3(Gamma),1,0,0,800,50,50,NULL,0,10,420,83.3333
3391,Co,5,La,5.116076361,Incipient to wetness impregnation,750,2,800,3,100,Al2O3(Gamma),1,0,0,800,50,50,NULL,0,10,480,82.6754
3392,Co,5,La,5.116076361,Incipient to wetness impregnation,750,2,800,3,100,Al2O3(Gamma),1,0,0,800,50,50,NULL,0,10,540,82.4561
3393,Co,5,La,5.116076361,Incipient to wetness impregnation,750,2,800,3,100,Al2O3(Gamma),1,0,0,800,50,50,NULL,0,10,600,82.0175
3394,Co,5,La,5.116076361,Incipient to wetness impregnation,750,2,800,3,100,Al2O3(Gamma),1,0,0,800,50,50,NULL,0,10,660,81.7982
3395,Co,5,La,5.116076361,Incipient to wetness impregnation,750,2,800,3,100,Al2O3(Gamma),1,0,0,800,50,50,NULL,0,10,720,80.2632
3396,Co,5,La,5.116076361,Incipient to wetness impregnation,750,2,800,3,100,Al2O3(Gamma),1,0,0,800,50,50,NULL,0,10,780,78.5088
3397,Co,5,La,5.116076361,Incipient to wetness impregnation,750,2,800,3,100,Al2O3(Gamma),1,0,0,800,50,50,NULL,0,10,840,78.0702
3398,Co,5,La,5.116076361,Incipient to wetness impregnation,750,2,800,3,100,Al2O3(Gamma),1,0,0,800,50,50,NULL,0,10,900,77.6316
3399,Co,5,La,5.116076361,Incipient to wetness impregnation,750,2,800,3,100,Al2O3(Gamma),1,0,0,800,50,50,NULL,0,10,960,78.9474
3400,Co,5,La,5.116076361,Incipient to wetness impregnation,750,2,800,3,100,Al2O3(Gamma),1,0,0,800,50,50,NULL,0,10,1020,79.1667
3401,Co,5,La,5.116076361,Incipient to wetness impregnation,750,2,800,3,100,Al2O3(Gamma),1,0,0,800,50,50,NULL,0,10,1080,79.8246
3402,Co,5,La,5.116076361,Incipient to wetness impregnation,750,2,800,3,100,Al2O3(Gamma),1,0,0,800,50,50,NULL,0,10,1140,80.4825
3403,Co,5,La,5.116076361,Incipient to wetness impregnation,750,2,800,3,100,Al2O3(Gamma),1,0,0,800,50,50,NULL,0,10,1200,80.9211
3404,Co,5,La,5.116076361,Incipient to wetness impregnation,750,2,800,3,100,Al2O3(Gamma),1,0,0,800,50,50,NULL,0,10,1260,82.0175
3405,Co,5,La,5.116076361,Incipient to wetness impregnation,750,2,800,3,100,Al2O3(Gamma),1,0,0,800,50,50,NULL,0,10,1320,82.0175
3406,Co,5,La,5.116076361,Incipient to wetness impregnation,750,2,800,3,100,Al2O3(Gamma),1,0,0,800,50,50,NULL,0,10,1380,82.6754
3407,Co,5,La,5.116076361,Incipient to wetness impregnation,750,2,800,3,100,Al2O3(Gamma),1,0,0,800,50,50,NULL,0,10,1440,80.4825
3408,Co,5,La,5.116076361,Incipient to wetness impregnation,750,2,800,3,100,Al2O3(Gamma),1,0,0,800,50,50,NULL,0,10,1500,80.0439
3409,Co,5,La,5.116076361,Incipient to wetness impregnation,750,2,800,3,100,Al2O3(Gamma),1,0,0,800,50,50,NULL,0,10,1560,80.2632
3410,Co,5,La,5.116076361,Incipient to wetness impregnation,750,2,800,3,100,Al2O3(Gamma),1,0,0,800,50,50,NULL,0,10,1620,80.9211
3411,Co,5,La,5.116076361,Incipient to wetness impregnation,750,2,800,3,100,Al2O3(Gamma),1,0,0,800,50,50,NULL,0,10,1680,81.7982
3412,Co,5,La,5.116076361,Incipient to wetness impregnation,750,2,800,3,100,Al2O3(Gamma),1,0,0,800,50,50,NULL,0,10,1740,81.5789
3413,Co,5,La,5.116076361,Incipient to wetness impregnation,750,2,800,3,100,Al2O3(Gamma),1,0,0,800,50,50,NULL,0,10,1800,82.4561
3414,Co,7,La,5.116076361,Incipient to wetness impregnation,750,2,800,3,100,Al2O3(Gamma),1,0,0,800,50,50,NULL,0,10,60,54.6053
3415,Co,7,La,5.116076361,Incipient to wetness impregnation,750,2,800,3,100,Al2O3(Gamma),1,0,0,800,50,50,NULL,0,10,120,49.3421
3416,Co,7,La,5.116076361,Incipient to wetness impregnation,750,2,800,3,100,Al2O3(Gamma),1,0,0,800,50,50,NULL,0,10,180,47.807
3417,Co,7,La,5.116076361,Incipient to wetness impregnation,750,2,800,3,100,Al2O3(Gamma),1,0,0,800,50,50,NULL,0,10,240,47.807
3418,Co,7,La,5.116076361,Incipient to wetness impregnation,750,2,800,3,100,Al2O3(Gamma),1,0,0,800,50,50,NULL,0,10,300,51.0965
3419,Co,7,La,5.116076361,Incipient to wetness impregnation,750,2,800,3,100,Al2O3(Gamma),1,0,0,800,50,50,NULL,0,10,360,55.9211
3420,Co,7,La,5.116076361,Incipient to wetness impregnation,750,2,800,3,100,Al2O3(Gamma),1,0,0,800,50,50,NULL,0,10,420,59.2105
3421,Co,7,La,5.116076361,Incipient to wetness impregnation,750,2,800,3,100,Al2O3(Gamma),1,0,0,800,50,50,NULL,0,10,480,60.0877
3422,Co,7,La,5.116076361,Incipient to wetness impregnation,750,2,800,3,100,Al2O3(Gamma),1,0,0,800,50,50,NULL,0,10,540,61.4035
3423,Co,7,La,5.116076361,Incipient to wetness impregnation,750,2,800,3,100,Al2O3(Gamma),1,0,0,800,50,50,NULL,0,10,600,62.9386
3424,Co,7,La,5.116076361,Incipient to wetness impregnation,750,2,800,3,100,Al2O3(Gamma),1,0,0,800,50,50,NULL,0,10,660,64.9123
3425,Co,7,La,5.116076361,Incipient to wetness impregnation,750,2,800,3,100,Al2O3(Gamma),1,0,0,800,50,50,NULL,0,10,720,65.7895
3426,Co,7,La,5.116076361,Incipient to wetness impregnation,750,2,800,3,100,Al2O3(Gamma),1,0,0,800,50,50,NULL,0,10,780,66.6667
3427,Co,7,La,5.116076361,Incipient to wetness impregnation,750,2,800,3,100,Al2O3(Gamma),1,0,0,800,50,50,NULL,0,10,840,66.886
3428,Co,7,La,5.116076361,Incipient to wetness impregnation,750,2,800,3,100,Al2O3(Gamma),1,0,0,800,50,50,NULL,0,10,900,67.1053
3429,Co,7,La,5.116076361,Incipient to wetness impregnation,750,2,800,3,100,Al2O3(Gamma),1,0,0,800,50,50,NULL,0,10,960,66.886
3430,Co,7,La,5.116076361,Incipient to wetness impregnation,750,2,800,3,100,Al2O3(Gamma),1,0,0,800,50,50,NULL,0,10,1020,66.886
3431,Co,7,La,5.116076361,Incipient to wetness impregnation,750,2,800,3,100,Al2O3(Gamma),1,0,0,800,50,50,NULL,0,10,1080,67.1053
3432,Co,7,La,5.116076361,Incipient to wetness impregnation,750,2,800,3,100,Al2O3(Gamma),1,0,0,800,50,50,NULL,0,10,1140,67.3246
3433,Co,7,La,5.116076361,Incipient to wetness impregnation,750,2,800,3,100,Al2O3(Gamma),1,0,0,800,50,50,NULL,0,10,1200,67.3246
3434,Co,7,La,5.116076361,Incipient to wetness impregnation,750,2,800,3,100,Al2O3(Gamma),1,0,0,800,50,50,NULL,0,10,1260,67.5439
3435,Co,7,La,5.116076361,Incipient to wetness impregnation,750,2,800,3,100,Al2O3(Gamma),1,0,0,800,50,50,NULL,0,10,1320,67.3246
3436,Co,7,La,5.116076361,Incipient to wetness impregnation,750,2,800,3,100,Al2O3(Gamma),1,0,0,800,50,50,NULL,0,10,1380,67.3246
3437,Co,7,La,5.116076361,Incipient to wetness impregnation,750,2,800,3,100,Al2O3(Gamma),1,0,0,800,50,50,NULL,0,10,1440,67.7632
3438,Co,7,La,5.116076361,Incipient to wetness impregnation,750,2,800,3,100,Al2O3(Gamma),1,0,0,800,50,50,NULL,0,10,1500,66.4474
3439,Co,7,La,5.116076361,Incipient to wetness impregnation,750,2,800,3,100,Al2O3(Gamma),1,0,0,800,50,50,NULL,0,10,1560,65.7895
3440,Co,7,La,5.116076361,Incipient to wetness impregnation,750,2,800,3,100,Al2O3(Gamma),1,0,0,800,50,50,NULL,0,10,1620,66.6667
3441,Co,7,La,5.116076361,Incipient to wetness impregnation,750,2,800,3,100,Al2O3(Gamma),1,0,0,800,50,50,NULL,0,10,1680,66.0088
3442,Co,7,La,5.116076361,Incipient to wetness impregnation,750,2,800,3,100,Al2O3(Gamma),1,0,0,800,50,50,NULL,0,10,1740,66.6667
3443,Co,7,La,5.116076361,Incipient to wetness impregnation,750,2,800,3,100,Al2O3(Gamma),1,0,0,800,50,50,NULL,0,10,1800,67.5439
3444,Co,10,La,5.116076361,Incipient to wetness impregnation,750,2,800,3,100,Al2O3(Gamma),1,0,0,800,50,50,NULL,0,10,60,19.0789
3445,Co,10,La,5.116076361,Incipient to wetness impregnation,750,2,800,3,100,Al2O3(Gamma),1,0,0,800,50,50,NULL,0,10,120,19.0789
3446,Co,10,La,5.116076361,Incipient to wetness impregnation,750,2,800,3,100,Al2O3(Gamma),1,0,0,800,50,50,NULL,0,10,180,17.7632
3447,Co,10,La,5.116076361,Incipient to wetness impregnation,750,2,800,3,100,Al2O3(Gamma),1,0,0,800,50,50,NULL,0,10,240,17.7632
3448,Co,10,La,5.116076361,Incipient to wetness impregnation,750,2,800,3,100,Al2O3(Gamma),1,0,0,800,50,50,NULL,0,10,300,17.7632
3449,Co,10,La,5.116076361,Incipient to wetness impregnation,750,2,800,3,100,Al2O3(Gamma),1,0,0,800,50,50,NULL,0,10,360,17.5439
3450,Co,10,La,5.116076361,Incipient to wetness impregnation,750,2,800,3,100,Al2O3(Gamma),1,0,0,800,50,50,NULL,0,10,420,16.6667
3451,Co,10,La,5.116076361,Incipient to wetness impregnation,750,2,800,3,100,Al2O3(Gamma),1,0,0,800,50,50,NULL,0,10,480,16.4474
3452,Co,10,La,5.116076361,Incipient to wetness impregnation,750,2,800,3,100,Al2O3(Gamma),1,0,0,800,50,50,NULL,0,10,540,17.1053
3453,Co,10,La,5.116076361,Incipient to wetness impregnation,750,2,800,3,100,Al2O3(Gamma),1,0,0,800,50,50,NULL,0,10,600,17.1053
3454,Co,10,La,5.116076361,Incipient to wetness impregnation,750,2,800,3,100,Al2O3(Gamma),1,0,0,800,50,50,NULL,0,10,660,18.2018
3455,Co,10,La,5.116076361,Incipient to wetness impregnation,750,2,800,3,100,Al2O3(Gamma),1,0,0,800,50,50,NULL,0,10,720,18.2018
3456,Co,10,La,5.116076361,Incipient to wetness impregnation,750,2,800,3,100,Al2O3(Gamma),1,0,0,800,50,50,NULL,0,10,780,17.7632
3457,Co,10,La,5.116076361,Incipient to wetness impregnation,750,2,800,3,100,Al2O3(Gamma),1,0,0,800,50,50,NULL,0,10,840,18.2018
3458,Co,10,La,5.116076361,Incipient to wetness impregnation,750,2,800,3,100,Al2O3(Gamma),1,0,0,800,50,50,NULL,0,10,900,17.1053
3459,Co,10,La,5.116076361,Incipient to wetness impregnation,750,2,800,3,100,Al2O3(Gamma),1,0,0,800,50,50,NULL,0,10,960,16.0088
3460,Co,10,La,5.116076361,Incipient to wetness impregnation,750,2,800,3,100,Al2O3(Gamma),1,0,0,800,50,50,NULL,0,10,1020,19.0789
3461,Co,10,La,5.116076361,Incipient to wetness impregnation,750,2,800,3,100,Al2O3(Gamma),1,0,0,800,50,50,NULL,0,10,1080,18.4211
3462,Co,10,La,5.116076361,Incipient to wetness impregnation,750,2,800,3,100,Al2O3(Gamma),1,0,0,800,50,50,NULL,0,10,1140,17.5439
3463,Co,10,La,5.116076361,Incipient to wetness impregnation,750,2,800,3,100,Al2O3(Gamma),1,0,0,800,50,50,NULL,0,10,1200,18.4211
3464,La,7,Ni,6,Incipient to wetness impregnation,300,0.5,500,1,5,SBA-15,1,0,0,600,20,20,reac N2 %vol,60,3,60,31.1811
3465,La,7,Ni,6,Incipient to wetness impregnation,300,0.5,500,1,5,SBA-15,1,0,0,650,20,20,reac N2 %vol,60,3,60,53.596
3466,La,7,Ni,6,Incipient to wetness impregnation,300,0.5,500,1,5,SBA-15,1,0,0,700,20,20,reac N2 %vol,60,3,60,66.5618
3467,La,7,Ni,6,Incipient to wetness impregnation,300,0.5,500,1,5,SBA-15,1,0,0,750,20,20,reac N2 %vol,60,3,60,73.3862
3468,La,3,Ni,6,Incipient to wetness impregnation,300,0.5,500,1,5,SBA-15,1,0,0,600,20,20,reac N2 %vol,60,3,60,28.8189
3469,La,3,Ni,6,Incipient to wetness impregnation,300,0.5,500,1,5,SBA-15,1,0,0,650,20,20,reac N2 %vol,60,3,60,46.9815
3470,La,3,Ni,6,Incipient to wetness impregnation,300,0.5,500,1,5,SBA-15,1,0,0,700,20,20,reac N2 %vol,60,3,60,59.9476
3471,La,3,Ni,6,Incipient to wetness impregnation,300,0.5,500,1,5,SBA-15,1,0,0,750,20,20,reac N2 %vol,60,3,60,67.2437
3472,Ni,6,0,0,Incipient to wetness impregnation,300,0.5,500,1,5,SBA-15,1,0,0,600,20,20,reac N2 %vol,60,3,60,26.6142
3473,Ni,6,0,0,Incipient to wetness impregnation,300,0.5,500,1,5,SBA-15,1,0,0,650,20,20,reac N2 %vol,60,3,60,38.0055
3474,Ni,6,0,0,Incipient to wetness impregnation,300,0.5,500,1,5,SBA-15,1,0,0,700,20,20,reac N2 %vol,60,3,60,55.0657
3475,Ni,6,0,0,Incipient to wetness impregnation,300,0.5,500,1,5,SBA-15,1,0,0,750,20,20,reac N2 %vol,60,3,60,63.1496
3476,La,7,Ni,6,Incipient to wetness impregnation,300,0.5,500,1,5,SBA-15,1,0,0,750,20,20,reac N2 %vol,60,3,80,73.1397
3477,La,7,Ni,6,Incipient to wetness impregnation,300,0.5,500,1,5,SBA-15,1,0,0,750,20,20,reac N2 %vol,60,3,140,74.3013
3478,La,7,Ni,6,Incipient to wetness impregnation,300,0.5,500,1,5,SBA-15,1,0,0,750,20,20,reac N2 %vol,60,3,230,72.9946
3479,La,7,Ni,6,Incipient to wetness impregnation,300,0.5,500,1,5,SBA-15,1,0,0,750,20,20,reac N2 %vol,60,3,340,73.1397
3480,La,7,Ni,6,Incipient to wetness impregnation,300,0.5,500,1,5,SBA-15,1,0,0,750,20,20,reac N2 %vol,60,3,420,74.1561
3481,La,7,Ni,6,Incipient to wetness impregnation,300,0.5,500,1,5,SBA-15,1,0,0,750,20,20,reac N2 %vol,60,3,500,74.1561
3482,La,7,Ni,6,Incipient to wetness impregnation,300,0.5,500,1,5,SBA-15,1,0,0,750,20,20,reac N2 %vol,60,3,630,74.3013
3483,La,7,Ni,6,Incipient to wetness impregnation,300,0.5,500,1,5,SBA-15,1,0,0,750,20,20,reac N2 %vol,60,3,720,74.1561
3484,La,7,Ni,6,Incipient to wetness impregnation,300,0.5,500,1,5,SBA-15,1,0,0,750,20,20,reac N2 %vol,60,3,810,74.3013
3485,La,7,Ni,6,Incipient to wetness impregnation,300,0.5,500,1,5,SBA-15,1,0,0,750,20,20,reac N2 %vol,60,3,900,73.1397
3486,La,7,Ni,6,Incipient to wetness impregnation,300,0.5,500,1,5,SBA-15,1,0,0,750,20,20,reac N2 %vol,60,3,980,73.1397
3487,La,7,Ni,6,Incipient to wetness impregnation,300,0.5,500,1,5,SBA-15,1,0,0,750,20,20,reac N2 %vol,60,3,1050,73.2849
3488,La,7,Ni,6,Incipient to wetness impregnation,300,0.5,500,1,5,SBA-15,1,0,0,750,20,20,reac N2 %vol,60,3,1130,73.4301
3489,La,7,Ni,6,Incipient to wetness impregnation,300,0.5,500,1,5,SBA-15,1,0,0,750,20,20,reac N2 %vol,60,3,1240,73.2849
3490,La,3,Ni,6,Incipient to wetness impregnation,300,0.5,500,1,5,SBA-15,1,0,0,750,20,20,reac N2 %vol,60,3,80,66.1706
3491,La,3,Ni,6,Incipient to wetness impregnation,300,0.5,500,1,5,SBA-15,1,0,0,750,20,20,reac N2 %vol,60,3,140,66.1706
3492,La,3,Ni,6,Incipient to wetness impregnation,300,0.5,500,1,5,SBA-15,1,0,0,750,20,20,reac N2 %vol,60,3,230,66.1706
3493,La,3,Ni,6,Incipient to wetness impregnation,300,0.5,500,1,5,SBA-15,1,0,0,750,20,20,reac N2 %vol,60,3,340,66.3158
3494,La,3,Ni,6,Incipient to wetness impregnation,300,0.5,500,1,5,SBA-15,1,0,0,750,20,20,reac N2 %vol,60,3,420,66.1706
3495,La,3,Ni,6,Incipient to wetness impregnation,300,0.5,500,1,5,SBA-15,1,0,0,750,20,20,reac N2 %vol,60,3,500,66.1706
3496,La,3,Ni,6,Incipient to wetness impregnation,300,0.5,500,1,5,SBA-15,1,0,0,750,20,20,reac N2 %vol,60,3,630,66.1706
3497,La,3,Ni,6,Incipient to wetness impregnation,300,0.5,500,1,5,SBA-15,1,0,0,750,20,20,reac N2 %vol,60,3,720,66.1706
3498,La,3,Ni,6,Incipient to wetness impregnation,300,0.5,500,1,5,SBA-15,1,0,0,750,20,20,reac N2 %vol,60,3,810,65.2995
3499,La,3,Ni,6,Incipient to wetness impregnation,300,0.5,500,1,5,SBA-15,1,0,0,750,20,20,reac N2 %vol,60,3,900,65.2995
3500,La,3,Ni,6,Incipient to wetness impregnation,300,0.5,500,1,5,SBA-15,1,0,0,750,20,20,reac N2 %vol,60,3,980,65.2995
3501,La,3,Ni,6,Incipient to wetness impregnation,300,0.5,500,1,5,SBA-15,1,0,0,750,20,20,reac N2 %vol,60,3,1050,65.2995
3502,La,3,Ni,6,Incipient to wetness impregnation,300,0.5,500,1,5,SBA-15,1,0,0,750,20,20,reac N2 %vol,60,3,1130,65.2995
3503,La,3,Ni,6,Incipient to wetness impregnation,300,0.5,500,1,5,SBA-15,1,0,0,750,20,20,reac N2 %vol,60,3,1240,65.2995
3504,Ni,6,0,0,Incipient to wetness impregnation,300,0.5,500,1,5,SBA-15,1,0,0,750,20,20,reac N2 %vol,60,3,80,63.2668
3505,Ni,6,0,0,Incipient to wetness impregnation,300,0.5,500,1,5,SBA-15,1,0,0,750,20,20,reac N2 %vol,60,3,140,61.9601
3506,Ni,6,0,0,Incipient to wetness impregnation,300,0.5,500,1,5,SBA-15,1,0,0,750,20,20,reac N2 %vol,60,3,230,61.9601
3507,Ni,6,0,0,Incipient to wetness impregnation,300,0.5,500,1,5,SBA-15,1,0,0,750,20,20,reac N2 %vol,60,3,340,62.2505
3508,Ni,6,0,0,Incipient to wetness impregnation,300,0.5,500,1,5,SBA-15,1,0,0,750,20,20,reac N2 %vol,60,3,420,62.1053
3509,Ni,6,0,0,Incipient to wetness impregnation,300,0.5,500,1,5,SBA-15,1,0,0,750,20,20,reac N2 %vol,60,3,500,61.0889
3510,Ni,6,0,0,Incipient to wetness impregnation,300,0.5,500,1,5,SBA-15,1,0,0,750,20,20,reac N2 %vol,60,3,630,60.9437
3511,Ni,6,0,0,Incipient to wetness impregnation,300,0.5,500,1,5,SBA-15,1,0,0,750,20,20,reac N2 %vol,60,3,720,61.0889
3512,Ni,6,0,0,Incipient to wetness impregnation,300,0.5,500,1,5,SBA-15,1,0,0,750,20,20,reac N2 %vol,60,3,810,60.9437
3513,Ni,6,0,0,Incipient to wetness impregnation,300,0.5,500,1,5,SBA-15,1,0,0,750,20,20,reac N2 %vol,60,3,900,59.9274
3514,Ni,6,0,0,Incipient to wetness impregnation,300,0.5,500,1,5,SBA-15,1,0,0,750,20,20,reac N2 %vol,60,3,980,59.9274
3515,Ni,6,0,0,Incipient to wetness impregnation,300,0.5,500,1,5,SBA-15,1,0,0,750,20,20,reac N2 %vol,60,3,1050,59.9274
3516,Ni,6,0,0,Incipient to wetness impregnation,300,0.5,500,1,5,SBA-15,1,0,0,750,20,20,reac N2 %vol,60,3,1130,60.0726
3517,Ni,6,0,0,Incipient to wetness impregnation,300,0.5,500,1,5,SBA-15,1,0,0,750,20,20,reac N2 %vol,60,3,1240,59.9274
3518,Ni,3,0,0,Incipient to wetness impregnation,500,5,600,1,100,ZSM-5,1,0,0,700,50,50,NULL,0,2,18,89.2195
3519,Ni,3,0,0,Incipient to wetness impregnation,500,5,600,1,100,ZSM-5,1,0,0,700,50,50,NULL,0,2,36,88.5443
3520,Ni,3,0,0,Incipient to wetness impregnation,500,5,600,1,100,ZSM-5,1,0,0,700,50,50,NULL,0,2,54,86.8231
3521,Ni,3,0,0,Incipient to wetness impregnation,500,5,600,1,100,ZSM-5,1,0,0,700,50,50,NULL,0,2,72,86.1471
3522,Ni,3,0,0,Incipient to wetness impregnation,500,5,600,1,100,ZSM-5,1,0,0,700,50,50,NULL,0,2,90,83.729
3523,Ni,3,0,0,Incipient to wetness impregnation,500,5,600,1,100,ZSM-5,1,0,0,700,50,50,NULL,0,2,108,81.3109
3524,Ni,3,0,0,Incipient to wetness impregnation,500,5,600,1,100,ZSM-5,1,0,0,700,50,50,NULL,0,2,126,78.8928
3525,Ni,3,0,0,Incipient to wetness impregnation,500,5,600,1,100,ZSM-5,1,0,0,700,50,50,NULL,0,2,144,76.4747
3526,Ni,3,0,0,Incipient to wetness impregnation,500,5,600,1,100,ZSM-5,1,0,0,700,50,50,NULL,0,2,162,74.0566
3527,Ni,3,0,0,Incipient to wetness impregnation,500,5,600,1,100,ZSM-5,1,0,0,700,50,50,NULL,0,2,180,72.3346
3528,Ni,3,0,0,Incipient to wetness impregnation,500,5,600,1,100,ZSM-5,1,0,0,700,50,50,NULL,0,2,198,69.2204
3529,Ni,3,0,0,Incipient to wetness impregnation,500,5,600,1,100,ZSM-5,1,0,0,700,50,50,NULL,0,2,216,65.757
3530,Ni,3,0,0,Incipient to wetness impregnation,500,5,600,1,100,ZSM-5,1,0,0,700,50,50,NULL,0,2,234,64.3849
3531,Ni,3,0,0,Incipient to wetness impregnation,500,5,600,1,100,ZSM-5,1,0,0,700,50,50,NULL,0,2,252,62.3138
3532,Ni,3,0,0,Incipient to wetness impregnation,500,5,600,1,100,ZSM-5,1,0,0,700,50,50,NULL,0,2,270,60.5926
3533,Ni,3,0,0,Incipient to wetness impregnation,500,5,600,1,100,ZSM-5,1,0,0,700,50,50,NULL,0,2,288,60.6135
3534,Ni,5,0,0,Incipient to wetness impregnation,500,5,600,1,100,ZSM-5,1,0,0,700,50,50,NULL,0,2,18,71.4495
3535,Ni,5,0,0,Incipient to wetness impregnation,500,5,600,1,100,ZSM-5,1,0,0,700,50,50,NULL,0,2,36,65.5478
3536,Ni,5,0,0,Incipient to wetness impregnation,500,5,600,1,100,ZSM-5,1,0,0,700,50,50,NULL,0,2,54,62.7813
3537,Ni,5,0,0,Incipient to wetness impregnation,500,5,600,1,100,ZSM-5,1,0,0,700,50,50,NULL,0,2,72,61.4084
3538,Ni,5,0,0,Incipient to wetness impregnation,500,5,600,1,100,ZSM-5,1,0,0,700,50,50,NULL,0,2,90,61.0809
3539,Ni,5,0,0,Incipient to wetness impregnation,500,5,600,1,100,ZSM-5,1,0,0,700,50,50,NULL,0,2,108,61.1019
3540,Ni,5,0,0,Incipient to wetness impregnation,500,5,600,1,100,ZSM-5,1,0,0,700,50,50,NULL,0,2,126,61.8196
3541,Ni,5,0,0,Incipient to wetness impregnation,500,5,600,1,100,ZSM-5,1,0,0,700,50,50,NULL,0,2,144,62.8859
3542,Ni,5,0,0,Incipient to wetness impregnation,500,5,600,1,100,ZSM-5,1,0,0,700,50,50,NULL,0,2,162,62.5583
3543,Ni,5,0,0,Incipient to wetness impregnation,500,5,600,1,100,ZSM-5,1,0,0,700,50,50,NULL,0,2,180,63.2768
3544,Ni,5,0,0,Incipient to wetness impregnation,500,5,600,1,100,ZSM-5,1,0,0,700,50,50,NULL,0,2,198,62.9479
3545,Ni,5,0,0,Incipient to wetness impregnation,500,5,600,1,100,ZSM-5,1,0,0,700,50,50,NULL,0,2,216,63.318
