Repository: wudilql/FMGTransformer

# FMGTransformer
The code modification is based on our submitted paper (A Fusion-Guided FMGTransformer Network for Predicting
Methanol Yield in Catalytic CO2 Hydrogenation), which aims to use deep learning algorithms to capture the nonlinear relationships between various reaction characteristics in order to predict methanol yield.

The data used in this project can be obtained from the paper by Manu Suvarna et al.(M. Suvarna, T. P. Araújo, J. Pérez-Ramírez, A generalized machine learning framework to predict the space-time yield of methanol from
thermocatalytic CO2 hydrogenation, Applied Catalysis B: Environmental 315 (2022) 121530. doi:10.1016/j.apcatb.2022.121530.)

File: CH4.csv (part 12 of 17)
data,catalyst,catalyst content,promote,promote content,preparation method, calcTemperature,calc Time,red Temperature,red Time,red H2,support1,support1_content,support2,support2_content,react Temperature,reac CH4,reac CO2,reac1,reac1_content,GHSV ,Time on stream,CH4 Conversion
3546,Ni,5,0,0,Incipient to wetness impregnation,500,5,600,1,100,ZSM-5,1,0,0,700,50,50,NULL,0,2,234,63.3382
3547,Ni,5,0,0,Incipient to wetness impregnation,500,5,600,1,100,ZSM-5,1,0,0,700,50,50,NULL,0,2,252,63.7082
3548,Ni,5,0,0,Incipient to wetness impregnation,500,5,600,1,100,ZSM-5,1,0,0,700,50,50,NULL,0,2,270,63.7284
3549,Ni,5,0,0,Incipient to wetness impregnation,500,5,600,1,100,ZSM-5,1,0,0,700,50,50,NULL,0,2,288,64.0978
3550,Ni,7,0,0,Incipient to wetness impregnation,500,5,600,1,100,ZSM-5,1,0,0,700,50,50,NULL,0,2,18,90.614
3551,Ni,7,0,0,Incipient to wetness impregnation,500,5,600,1,100,ZSM-5,1,0,0,700,50,50,NULL,0,2,36,90.2865
3552,Ni,7,0,0,Incipient to wetness impregnation,500,5,600,1,100,ZSM-5,1,0,0,700,50,50,NULL,0,2,54,89.6105
3553,Ni,7,0,0,Incipient to wetness impregnation,500,5,600,1,100,ZSM-5,1,0,0,700,50,50,NULL,0,2,72,88.5854
3554,Ni,7,0,0,Incipient to wetness impregnation,500,5,600,1,100,ZSM-5,1,0,0,700,50,50,NULL,0,2,90,87.9109
3555,Ni,7,0,0,Incipient to wetness impregnation,500,5,600,1,100,ZSM-5,1,0,0,700,50,50,NULL,0,2,108,87.2343
3556,Ni,7,0,0,Incipient to wetness impregnation,500,5,600,1,100,ZSM-5,1,0,0,700,50,50,NULL,0,2,126,85.8614
3557,Ni,7,0,0,Incipient to wetness impregnation,500,5,600,1,100,ZSM-5,1,0,0,700,50,50,NULL,0,2,144,84.1409
3558,Ni,7,0,0,Incipient to wetness impregnation,500,5,600,1,100,ZSM-5,1,0,0,700,50,50,NULL,0,2,162,81.3737
3559,Ni,7,0,0,Incipient to wetness impregnation,500,5,600,1,100,ZSM-5,1,0,0,700,50,50,NULL,0,2,180,77.9103
3560,Ni,7,0,0,Incipient to wetness impregnation,500,5,600,1,100,ZSM-5,1,0,0,700,50,50,NULL,0,2,198,73.4016
3561,Ni,7,0,0,Incipient to wetness impregnation,500,5,600,1,100,ZSM-5,1,0,0,700,50,50,NULL,0,2,216,69.2406
3562,Ni,7,0,0,Incipient to wetness impregnation,500,5,600,1,100,ZSM-5,1,0,0,700,50,50,NULL,0,2,234,65.081
3563,Ni,7,0,0,Incipient to wetness impregnation,500,5,600,1,100,ZSM-5,1,0,0,700,50,50,NULL,0,2,252,61.9661
3564,Ni,7,0,0,Incipient to wetness impregnation,500,5,600,1,100,ZSM-5,1,0,0,700,50,50,NULL,0,2,270,60.941
3565,Ni,7,0,0,Incipient to wetness impregnation,500,5,600,1,100,ZSM-5,1,0,0,700,50,50,NULL,0,2,288,58.1752
3566,Ni,5,0,0,Incipient to wetness impregnation,500,3,600,1,100,SiO2,1,0,0,700,50,50,NULL,0,1.998001998,60,72
3567,Ni,3.75,Rh,1.25,Incipient to wetness impregnation,500,3,600,1,100,SiO2,1,0,0,700,50,50,NULL,0,1.998001998,60,81
3568,Ni,2.5,Rh,2.5,Incipient to wetness impregnation,500,3,600,1,100,SiO2,1,0,0,700,50,50,NULL,0,1.998001998,60,82
3569,Ni,1.25,Rh,3.75,Incipient to wetness impregnation,500,3,600,1,100,SiO2,1,0,0,700,50,50,NULL,0,1.998001998,60,83
3570,Rh,5,0,0,Incipient to wetness impregnation,500,3,600,1,100,SiO2,1,0,0,700,50,50,NULL,0,1.998001998,60,84
3571,Ni,2.5,Rh,2.5,Incipient to wetness impregnation,500,3,600,1,100,SiO2,1,0,0,700,50,50,NULL,0,1.998001998,60,84
3572,Rh,5,0,0,Incipient to wetness impregnation,500,3,600,1,100,SiO2,1,0,0,700,50,50,NULL,0,1.998001998,60,84
3573,Ni,5,0,0,Wet impregnation,500,4,700,3,5,SiO2,1,0,0,350,50,50,NULL,0,4,5,0.21145
3574,Ni,5,0,0,Wet impregnation,500,4,700,3,5,SiO2,1,0,0,600,50,50,NULL,0,4,5,30.3757
3575,Ni,5,0,0,Wet impregnation,500,4,700,3,5,SiO2,1,0,0,800,50,50,NULL,0,4,5,95.5403
3576,Ni,5,0,0,Wet impregnation,500,4,700,3,5,CeO2,0.03,SiO2,0.97,350,50,50,NULL,0,4,5,0.211814
3577,Ni,5,0,0,Wet impregnation,500,4,700,3,5,CeO2,0.03,SiO2,0.97,600,50,50,NULL,0,4,5,68.6387
3578,Ni,5,0,0,Wet impregnation,500,4,700,3,5,CeO2,0.03,SiO2,0.97,800,50,50,NULL,0,4,5,96.714
3579,Ni,5,0,0,Wet impregnation,500,4,700,3,5,CeO2,0.09,SiO2,0.91,350,50,50,NULL,0,4,5,2.55888
3580,Ni,5,0,0,Wet impregnation,500,4,700,3,5,CeO2,0.09,SiO2,0.91,600,50,50,NULL,0,4,5,76.1505
3581,Ni,5,0,0,Wet impregnation,500,4,700,3,5,CeO2,0.09,SiO2,0.91,800,50,50,NULL,0,4,5,97.1835
3582,Ni,5,0,0,Wet impregnation,500,4,700,3,5,CeO2,0.18,SiO2,0.82,350,50,50,NULL,0,4,5,4.90667
3583,Ni,5,0,0,Wet impregnation,500,4,700,3,5,CeO2,0.18,SiO2,0.82,600,50,50,NULL,0,4,5,82.2542
3584,Ni,5,0,0,Wet impregnation,500,4,700,3,5,CeO2,0.18,SiO2,0.82,800,50,50,NULL,0,4,5,97.888
3585,Ni,5,0,0,Wet impregnation,500,4,700,3,5,CeO2,0.3,SiO2,0.7,350,50,50,NULL,0,4,5,0.21145
3586,Ni,5,0,0,Wet impregnation,500,4,700,3,5,CeO2,0.3,SiO2,0.7,600,50,50,NULL,0,4,5,53.6156
3587,Ni,5,0,0,Wet impregnation,500,4,700,3,5,CeO2,0.3,SiO2,0.7,800,50,50,NULL,0,4,5,90.6107
3588,Ni,5,0,0,Wet impregnation,500,4,700,3,5,CeO2,1,0,0,350,50,50,NULL,0,4,5,3.26347
3589,Ni,5,0,0,Wet impregnation,500,4,700,3,5,CeO2,1,0,0,600,50,50,NULL,0,4,5,68.1696
3590,Ni,5,0,0,Wet impregnation,500,4,700,3,5,CeO2,1,0,0,800,50,50,NULL,0,4,5,97.4186
3591,Ni,5,0,0,Wet impregnation,500,4,700,3,5,SiO2,1,0,0,800,50,50,NULL,0,4,5,95.5982
3592,Ni,5,0,0,Wet impregnation,500,4,700,3,5,SiO2,1,0,0,800,50,50,NULL,0,4,30,97.4041
3593,Ni,5,0,0,Wet impregnation,500,4,700,3,5,SiO2,1,0,0,800,50,50,NULL,0,4,55,97.9684
3594,Ni,5,0,0,Wet impregnation,500,4,700,3,5,SiO2,1,0,0,800,50,50,NULL,0,4,80,97.5169
3595,Ni,5,0,0,Wet impregnation,500,4,700,3,5,SiO2,1,0,0,800,50,50,NULL,0,4,105,97.5169
3596,Ni,5,0,0,Wet impregnation,500,4,700,3,5,SiO2,1,0,0,800,50,50,NULL,0,4,130,97.2912
3597,Ni,5,0,0,Wet impregnation,500,4,700,3,5,SiO2,1,0,0,800,50,50,NULL,0,4,155,97.0655
3598,Ni,5,0,0,Wet impregnation,500,4,700,3,5,SiO2,1,0,0,800,50,50,NULL,0,4,180,96.8397
3599,Ni,5,0,0,Wet impregnation,500,4,700,3,5,SiO2,1,0,0,800,50,50,NULL,0,4,205,96.614
3600,Ni,5,0,0,Wet impregnation,500,4,700,3,5,SiO2,1,0,0,800,50,50,NULL,0,4,230,96.614
3601,Ni,5,0,0,Wet impregnation,500,4,700,3,5,SiO2,1,0,0,800,50,50,NULL,0,4,255,96.614
3602,Ni,5,0,0,Wet impregnation,500,4,700,3,5,SiO2,1,0,0,800,50,50,NULL,0,4,280,96.5011
3603,Ni,5,0,0,Wet impregnation,500,4,700,3,5,SiO2,1,0,0,800,50,50,NULL,0,4,305,96.5011
3604,Ni,5,0,0,Wet impregnation,500,4,700,3,5,SiO2,1,0,0,800,50,50,NULL,0,4,330,96.614
3605,Ni,5,0,0,Wet impregnation,500,4,700,3,5,SiO2,1,0,0,800,50,50,NULL,0,4,355,96.614
3606,Ni,5,0,0,Wet impregnation,500,4,700,3,5,SiO2,1,0,0,800,50,50,NULL,0,4,380,96.614
3607,Ni,5,0,0,Wet impregnation,500,4,700,3,5,SiO2,1,0,0,800,50,50,NULL,0,4,405,96.614
3608,Ni,5,0,0,Wet impregnation,500,4,700,3,5,SiO2,1,0,0,800,50,50,NULL,0,4,430,96.614
3609,Ni,5,0,0,Wet impregnation,500,4,700,3,5,SiO2,1,0,0,800,50,50,NULL,0,4,455,96.7269
3610,Ni,5,0,0,Wet impregnation,500,4,700,3,5,SiO2,1,0,0,800,50,50,NULL,0,4,480,96.7269
3611,Ni,5,0,0,Wet impregnation,500,4,700,3,5,SiO2,1,0,0,800,50,50,NULL,0,4,505,96.7269
3612,Ni,5,0,0,Wet impregnation,500,4,700,3,5,SiO2,1,0,0,800,50,50,NULL,0,4,530,96.614
3613,Ni,5,0,0,Wet impregnation,500,4,700,3,5,SiO2,1,0,0,800,50,50,NULL,0,4,555,96.614
3614,Ni,5,0,0,Wet impregnation,500,4,700,3,5,SiO2,1,0,0,800,50,50,NULL,0,4,580,96.7269
3615,Ni,5,0,0,Wet impregnation,500,4,700,3,5,CeO2,0.03,SiO2,0.97,800,50,50,NULL,0,4,5,97.0655
3616,Ni,5,0,0,Wet impregnation,500,4,700,3,5,CeO2,0.03,SiO2,0.97,800,50,50,NULL,0,4,30,96.5011
3617,Ni,5,0,0,Wet impregnation,500,4,700,3,5,CeO2,0.03,SiO2,0.97,800,50,50,NULL,0,4,55,96.5011
3618,Ni,5,0,0,Wet impregnation,500,4,700,3,5,CeO2,0.03,SiO2,0.97,800,50,50,NULL,0,4,80,96.0497
3619,Ni,5,0,0,Wet impregnation,500,4,700,3,5,CeO2,0.03,SiO2,0.97,800,50,50,NULL,0,4,105,96.2754
3620,Ni,5,0,0,Wet impregnation,500,4,700,3,5,CeO2,0.03,SiO2,0.97,800,50,50,NULL,0,4,130,94.2438
3621,Ni,5,0,0,Wet impregnation,500,4,700,3,5,CeO2,0.03,SiO2,0.97,800,50,50,NULL,0,4,155,93.9052
3622,Ni,5,0,0,Wet impregnation,500,4,700,3,5,CeO2,0.03,SiO2,0.97,800,50,50,NULL,0,4,180,93.9052
3623,Ni,5,0,0,Wet impregnation,500,4,700,3,5,CeO2,0.03,SiO2,0.97,800,50,50,NULL,0,4,205,93.9052
3624,Ni,5,0,0,Wet impregnation,500,4,700,3,5,CeO2,0.03,SiO2,0.97,800,50,50,NULL,0,4,230,94.2438
3625,Ni,5,0,0,Wet impregnation,500,4,700,3,5,CeO2,0.03,SiO2,0.97,800,50,50,NULL,0,4,255,94.3567
3626,Ni,5,0,0,Wet impregnation,500,4,700,3,5,CeO2,0.03,SiO2,0.97,800,50,50,NULL,0,4,280,94.3567
3627,Ni,5,0,0,Wet impregnation,500,4,700,3,5,CeO2,0.03,SiO2,0.97,800,50,50,NULL,0,4,305,94.3567
3628,Ni,5,0,0,Wet impregnation,500,4,700,3,5,CeO2,0.03,SiO2,0.97,800,50,50,NULL,0,4,330,94.3567
3629,Ni,5,0,0,Wet impregnation,500,4,700,3,5,CeO2,0.03,SiO2,0.97,800,50,50,NULL,0,4,355,94.4695
3630,Ni,5,0,0,Wet impregnation,500,4,700,3,5,CeO2,0.03,SiO2,0.97,800,50,50,NULL,0,4,380,94.6953
3631,Ni,5,0,0,Wet impregnation,500,4,700,3,5,CeO2,0.03,SiO2,0.97,800,50,50,NULL,0,4,405,94.2438
3632,Ni,5,0,0,Wet impregnation,500,4,700,3,5,CeO2,0.03,SiO2,0.97,800,50,50,NULL,0,4,430,94.6953
3633,Ni,5,0,0,Wet impregnation,500,4,700,3,5,CeO2,0.03,SiO2,0.97,800,50,50,NULL,0,4,455,94.5824
3634,Ni,5,0,0,Wet impregnation,500,4,700,3,5,CeO2,0.03,SiO2,0.97,800,50,50,NULL,0,4,480,94.3567
3635,Ni,5,0,0,Wet impregnation,500,4,700,3,5,CeO2,0.03,SiO2,0.97,800,50,50,NULL,0,4,505,94.4695
3636,Ni,5,0,0,Wet impregnation,500,4,700,3,5,CeO2,0.03,SiO2,0.97,800,50,50,NULL,0,4,530,94.3567
3637,Ni,5,0,0,Wet impregnation,500,4,700,3,5,CeO2,0.03,SiO2,0.97,800,50,50,NULL,0,4,555,94.4695
3638,Ni,5,0,0,Wet impregnation,500,4,700,3,5,CeO2,0.03,SiO2,0.97,800,50,50,NULL,0,4,580,94.3567
3639,Ni,5,0,0,Wet impregnation,500,4,700,3,5,CeO2,0.09,SiO2,0.91,800,50,50,NULL,0,4,5,97.2912
3640,Ni,5,0,0,Wet impregnation,500,4,700,3,5,CeO2,0.09,SiO2,0.91,800,50,50,NULL,0,4,30,97.1783
3641,Ni,5,0,0,Wet impregnation,500,4,700,3,5,CeO2,0.09,SiO2,0.91,800,50,50,NULL,0,4,55,97.1783
3642,Ni,5,0,0,Wet impregnation,500,4,700,3,5,CeO2,0.09,SiO2,0.91,800,50,50,NULL,0,4,80,97.0655
3643,Ni,5,0,0,Wet impregnation,500,4,700,3,5,CeO2,0.09,SiO2,0.91,800,50,50,NULL,0,4,105,96.9526
3644,Ni,5,0,0,Wet impregnation,500,4,700,3,5,CeO2,0.09,SiO2,0.91,800,50,50,NULL,0,4,130,96.9526
3645,Ni,5,0,0,Wet impregnation,500,4,700,3,5,CeO2,0.09,SiO2,0.91,800,50,50,NULL,0,4,155,96.9526
3646,Ni,5,0,0,Wet impregnation,500,4,700,3,5,CeO2,0.09,SiO2,0.91,800,50,50,NULL,0,4,180,96.9526
3647,Ni,5,0,0,Wet impregnation,500,4,700,3,5,CeO2,0.09,SiO2,0.91,800,50,50,NULL,0,4,205,96.8397
3648,Ni,5,0,0,Wet impregnation,500,4,700,3,5,CeO2,0.09,SiO2,0.91,800,50,50,NULL,0,4,230,96.8397
3649,Ni,5,0,0,Wet impregnation,500,4,700,3,5,CeO2,0.09,SiO2,0.91,800,50,50,NULL,0,4,255,96.7269
3650,Ni,5,0,0,Wet impregnation,500,4,700,3,5,CeO2,0.09,SiO2,0.91,800,50,50,NULL,0,4,280,96.614
3651,Ni,5,0,0,Wet impregnation,500,4,700,3,5,CeO2,0.09,SiO2,0.91,800,50,50,NULL,0,4,305,96.614
3652,Ni,5,0,0,Wet impregnation,500,4,700,3,5,CeO2,0.09,SiO2,0.91,800,50,50,NULL,0,4,330,96.614
3653,Ni,5,0,0,Wet impregnation,500,4,700,3,5,CeO2,0.09,SiO2,0.91,800,50,50,NULL,0,4,355,96.7269
3654,Ni,5,0,0,Wet impregnation,500,4,700,3,5,CeO2,0.09,SiO2,0.91,800,50,50,NULL,0,4,380,96.614
3655,Ni,5,0,0,Wet impregnation,500,4,700,3,5,CeO2,0.09,SiO2,0.91,800,50,50,NULL,0,4,405,96.614
3656,Ni,5,0,0,Wet impregnation,500,4,700,3,5,CeO2,0.09,SiO2,0.91,800,50,50,NULL,0,4,430,96.8397
3657,Ni,5,0,0,Wet impregnation,500,4,700,3,5,CeO2,0.09,SiO2,0.91,800,50,50,NULL,0,4,455,96.614
3658,Ni,5,0,0,Wet impregnation,500,4,700,3,5,CeO2,0.09,SiO2,0.91,800,50,50,NULL,0,4,480,96.7269
3659,Ni,5,0,0,Wet impregnation,500,4,700,3,5,CeO2,0.09,SiO2,0.91,800,50,50,NULL,0,4,505,96.7269
3660,Ni,5,0,0,Wet impregnation,500,4,700,3,5,CeO2,0.09,SiO2,0.91,800,50,50,NULL,0,4,530,96.614
3661,Ni,5,0,0,Wet impregnation,500,4,700,3,5,CeO2,0.09,SiO2,0.91,800,50,50,NULL,0,4,555,96.7269
3662,Ni,5,0,0,Wet impregnation,500,4,700,3,5,CeO2,0.09,SiO2,0.91,800,50,50,NULL,0,4,580,97.0655
3663,Ni,5,0,0,Wet impregnation,500,4,700,3,5,CeO2,0.18,SiO2,0.82,800,50,50,NULL,0,4,5,98.1941
3664,Ni,5,0,0,Wet impregnation,500,4,700,3,5,CeO2,0.18,SiO2,0.82,800,50,50,NULL,0,4,30,97.7427
3665,Ni,5,0,0,Wet impregnation,500,4,700,3,5,CeO2,0.18,SiO2,0.82,800,50,50,NULL,0,4,55,97.7427
3666,Ni,5,0,0,Wet impregnation,500,4,700,3,5,CeO2,0.18,SiO2,0.82,800,50,50,NULL,0,4,80,97.5169
3667,Ni,5,0,0,Wet impregnation,500,4,700,3,5,CeO2,0.18,SiO2,0.82,800,50,50,NULL,0,4,105,97.6298
3668,Ni,5,0,0,Wet impregnation,500,4,700,3,5,CeO2,0.18,SiO2,0.82,800,50,50,NULL,0,4,130,97.5169
3669,Ni,5,0,0,Wet impregnation,500,4,700,3,5,CeO2,0.18,SiO2,0.82,800,50,50,NULL,0,4,155,97.6298
3670,Ni,5,0,0,Wet impregnation,500,4,700,3,5,CeO2,0.18,SiO2,0.82,800,50,50,NULL,0,4,180,97.5169
3671,Ni,5,0,0,Wet impregnation,500,4,700,3,5,CeO2,0.18,SiO2,0.82,800,50,50,NULL,0,4,205,97.5169
3672,Ni,5,0,0,Wet impregnation,500,4,700,3,5,CeO2,0.18,SiO2,0.82,800,50,50,NULL,0,4,230,97.5169
3673,Ni,5,0,0,Wet impregnation,500,4,700,3,5,CeO2,0.18,SiO2,0.82,800,50,50,NULL,0,4,255,97.5169
3674,Ni,5,0,0,Wet impregnation,500,4,700,3,5,CeO2,0.18,SiO2,0.82,800,50,50,NULL,0,4,280,97.4041
3675,Ni,5,0,0,Wet impregnation,500,4,700,3,5,CeO2,0.18,SiO2,0.82,800,50,50,NULL,0,4,305,97.4041
3676,Ni,5,0,0,Wet impregnation,500,4,700,3,5,CeO2,0.18,SiO2,0.82,800,50,50,NULL,0,4,330,97.4041
3677,Ni,5,0,0,Wet impregnation,500,4,700,3,5,CeO2,0.18,SiO2,0.82,800,50,50,NULL,0,4,355,97.5169
3678,Ni,5,0,0,Wet impregnation,500,4,700,3,5,CeO2,0.18,SiO2,0.82,800,50,50,NULL,0,4,380,97.4041
3679,Ni,5,0,0,Wet impregnation,500,4,700,3,5,CeO2,0.18,SiO2,0.82,800,50,50,NULL,0,4,405,97.4041
3680,Ni,5,0,0,Wet impregnation,500,4,700,3,5,CeO2,0.18,SiO2,0.82,800,50,50,NULL,0,4,430,97.4041
3681,Ni,5,0,0,Wet impregnation,500,4,700,3,5,CeO2,0.18,SiO2,0.82,800,50,50,NULL,0,4,455,97.2912
3682,Ni,5,0,0,Wet impregnation,500,4,700,3,5,CeO2,0.18,SiO2,0.82,800,50,50,NULL,0,4,480,97.4041
3683,Ni,5,0,0,Wet impregnation,500,4,700,3,5,CeO2,0.18,SiO2,0.82,800,50,50,NULL,0,4,505,97.4041
3684,Ni,5,0,0,Wet impregnation,500,4,700,3,5,CeO2,0.18,SiO2,0.82,800,50,50,NULL,0,4,530,97.2912
3685,Ni,5,0,0,Wet impregnation,500,4,700,3,5,CeO2,0.18,SiO2,0.82,800,50,50,NULL,0,4,555,97.4041
3686,Ni,5,0,0,Wet impregnation,500,4,700,3,5,CeO2,0.18,SiO2,0.82,800,50,50,NULL,0,4,580,97.4041
3687,Ni,5,0,0,Wet impregnation,500,4,700,3,5,CeO2,0.3,SiO2,0.7,800,50,50,NULL,0,4,5,91.0835
3688,Ni,5,0,0,Wet impregnation,500,4,700,3,5,CeO2,0.3,SiO2,0.7,800,50,50,NULL,0,4,30,88.7133
3689,Ni,5,0,0,Wet impregnation,500,4,700,3,5,CeO2,0.3,SiO2,0.7,800,50,50,NULL,0,4,55,88.9391
3690,Ni,5,0,0,Wet impregnation,500,4,700,3,5,CeO2,0.3,SiO2,0.7,800,50,50,NULL,0,4,80,89.2777
3691,Ni,5,0,0,Wet impregnation,500,4,700,3,5,CeO2,0.3,SiO2,0.7,800,50,50,NULL,0,4,105,89.7291
3692,Ni,5,0,0,Wet impregnation,500,4,700,3,5,CeO2,0.3,SiO2,0.7,800,50,50,NULL,0,4,130,90.1806
3693,Ni,5,0,0,Wet impregnation,500,4,700,3,5,CeO2,0.3,SiO2,0.7,800,50,50,NULL,0,4,155,90.5192
3694,Ni,5,0,0,Wet impregnation,500,4,700,3,5,CeO2,0.3,SiO2,0.7,800,50,50,NULL,0,4,180,90.6321
3695,Ni,5,0,0,Wet impregnation,500,4,700,3,5,CeO2,0.3,SiO2,0.7,800,50,50,NULL,0,4,205,91.0835
3696,Ni,5,0,0,Wet impregnation,500,4,700,3,5,CeO2,0.3,SiO2,0.7,800,50,50,NULL,0,4,230,91.1964
3697,Ni,5,0,0,Wet impregnation,500,4,700,3,5,CeO2,0.3,SiO2,0.7,800,50,50,NULL,0,4,255,91.0835
3698,Ni,5,0,0,Wet impregnation,500,4,700,3,5,CeO2,0.3,SiO2,0.7,800,50,50,NULL,0,4,280,91.1964
3699,Ni,5,0,0,Wet impregnation,500,4,700,3,5,CeO2,0.3,SiO2,0.7,800,50,50,NULL,0,4,305,91.4221
3700,Ni,5,0,0,Wet impregnation,500,4,700,3,5,CeO2,0.3,SiO2,0.7,800,50,50,NULL,0,4,330,91.3093
3701,Ni,5,0,0,Wet impregnation,500,4,700,3,5,CeO2,0.3,SiO2,0.7,800,50,50,NULL,0,4,355,91.535
3702,Ni,5,0,0,Wet impregnation,500,4,700,3,5,CeO2,0.3,SiO2,0.7,800,50,50,NULL,0,4,380,91.7607
3703,Ni,5,0,0,Wet impregnation,500,4,700,3,5,CeO2,0.3,SiO2,0.7,800,50,50,NULL,0,4,405,91.8736
3704,Ni,5,0,0,Wet impregnation,500,4,700,3,5,CeO2,0.3,SiO2,0.7,800,50,50,NULL,0,4,430,92.4379
3705,Ni,5,0,0,Wet impregnation,500,4,700,3,5,CeO2,0.3,SiO2,0.7,800,50,50,NULL,0,4,455,92.5508
3706,Ni,5,0,0,Wet impregnation,500,4,700,3,5,CeO2,0.3,SiO2,0.7,800,50,50,NULL,0,4,480,92.5508
3707,Ni,5,0,0,Wet impregnation,500,4,700,3,5,CeO2,0.3,SiO2,0.7,800,50,50,NULL,0,4,505,92.6637
3708,Ni,5,0,0,Wet impregnation,500,4,700,3,5,CeO2,0.3,SiO2,0.7,800,50,50,NULL,0,4,530,92.6637
3709,Ni,5,0,0,Wet impregnation,500,4,700,3,5,CeO2,0.3,SiO2,0.7,800,50,50,NULL,0,4,555,92.8894
3710,Ni,5,0,0,Wet impregnation,500,4,700,3,5,CeO2,0.3,SiO2,0.7,800,50,50,NULL,0,4,580,92.8894
3711,Ni,5,0,0,Wet impregnation,500,4,700,3,5,CeO2,1,0,0,800,50,50,NULL,0,4,5,97.8555
3712,Ni,5,0,0,Wet impregnation,500,4,700,3,5,CeO2,1,0,0,800,50,50,NULL,0,4,30,97.6298
3713,Ni,5,0,0,Wet impregnation,500,4,700,3,5,CeO2,1,0,0,800,50,50,NULL,0,4,55,97.0655
3714,Ni,5,0,0,Wet impregnation,500,4,700,3,5,CeO2,1,0,0,800,50,50,NULL,0,4,80,95.9368
3715,Ni,5,0,0,Wet impregnation,500,4,700,3,5,CeO2,1,0,0,800,50,50,NULL,0,4,105,95.5982
3716,Ni,5,0,0,Wet impregnation,500,4,700,3,5,CeO2,1,0,0,800,50,50,NULL,0,4,130,95.3725
3717,Ni,5,0,0,Wet impregnation,500,4,700,3,5,CeO2,1,0,0,800,50,50,NULL,0,4,155,94.921
3718,Ni,5,0,0,Wet impregnation,500,4,700,3,5,CeO2,1,0,0,800,50,50,NULL,0,4,180,94.6953
3719,Ni,5,0,0,Wet impregnation,500,4,700,3,5,CeO2,1,0,0,800,50,50,NULL,0,4,205,94.4695
3720,Ni,5,0,0,Wet impregnation,500,4,700,3,5,CeO2,1,0,0,800,50,50,NULL,0,4,230,94.3567
3721,Ni,5,0,0,Wet impregnation,500,4,700,3,5,CeO2,1,0,0,800,50,50,NULL,0,4,255,94.0181
3722,Ni,5,0,0,Wet impregnation,500,4,700,3,5,CeO2,1,0,0,800,50,50,NULL,0,4,280,93.6795
3723,Ni,5,0,0,Wet impregnation,500,4,700,3,5,CeO2,1,0,0,800,50,50,NULL,0,4,305,93.5666
3724,Ni,5,0,0,Wet impregnation,500,4,700,3,5,CeO2,1,0,0,800,50,50,NULL,0,4,330,93.4537
3725,Ni,5,0,0,Wet impregnation,500,4,700,3,5,CeO2,1,0,0,800,50,50,NULL,0,4,355,93.228
3726,Ni,5,0,0,Wet impregnation,500,4,700,3,5,CeO2,1,0,0,800,50,50,NULL,0,4,380,92.0993
3727,Ni,5,0,0,Wet impregnation,500,4,700,3,5,CeO2,1,0,0,800,50,50,NULL,0,4,405,92.4379
3728,Ni,5,0,0,Wet impregnation,500,4,700,3,5,CeO2,1,0,0,800,50,50,NULL,0,4,430,92.2122
3729,Ni,5,0,0,Wet impregnation,500,4,700,3,5,CeO2,1,0,0,800,50,50,NULL,0,4,455,91.9865
3730,Ni,5,0,0,Wet impregnation,500,4,700,3,5,CeO2,1,0,0,800,50,50,NULL,0,4,480,91.8736
3731,Ni,5,0,0,Wet impregnation,500,4,700,3,5,CeO2,1,0,0,800,50,50,NULL,0,4,505,91.535
3732,Ni,5,0,0,Wet impregnation,500,4,700,3,5,CeO2,1,0,0,800,50,50,NULL,0,4,530,91.1964
3733,Ni,5,0,0,Wet impregnation,500,4,700,3,5,CeO2,1,0,0,800,50,50,NULL,0,4,555,91.0835
3734,Ni,5,0,0,Wet impregnation,500,4,700,3,5,CeO2,1,0,0,800,50,50,NULL,0,4,580,90.7449
3735,Ni,4,0,0,Incipient to wetness impregnation,550,5,750,1,5,Al2O3(Gamma),1,0,0,400,15,15,reac He %vol,70,1,30,0.0215059
3736,Ni,4,0,0,Incipient to wetness impregnation,550,5,750,1,5,Al2O3(Gamma),1,0,0,450,15,15,reac He %vol,70,1,30,0.0433703
3737,Ni,4,0,0,Incipient to wetness impregnation,550,5,750,1,5,Al2O3(Gamma),1,0,0,500,15,15,reac He %vol,70,1,30,0.0645177
3738,Ni,4,0,0,Incipient to wetness impregnation,550,5,750,1,5,Al2O3(Gamma),1,0,0,550,15,15,reac He %vol,70,1,30,33.3406
3739,Ni,4,0,0,Incipient to wetness impregnation,550,5,750,1,5,Al2O3(Gamma),1,0,0,600,15,15,reac He %vol,70,1,30,48.2202
3740,Ni,4,0,0,Incipient to wetness impregnation,550,5,750,1,5,Al2O3(Gamma),1,0,0,650,15,15,reac He %vol,70,1,30,62.8647
3741,Ni,4,0,0,Incipient to wetness impregnation,550,5,750,1,5,Al2O3(Gamma),1,0,0,700,15,15,reac He %vol,70,1,30,75.1499
3742,Ni,4,0,0,Incipient to wetness impregnation,550,5,750,1,5,Al2O3(Gamma),1,0,0,750,15,15,reac He %vol,70,1,30,84.1337
3743,Ni,4,0,0,Incipient to wetness impregnation,550,5,750,1,5,Al2O3(Gamma),1,0,0,800,15,15,reac He %vol,70,1,30,90.0514
3744,Ni,4,0,0,Incipient to wetness impregnation,550,5,750,1,5,Al2O3(Gamma),1,0,0,850,15,15,reac He %vol,70,1,30,93.6102
3745,Ni,4,Pt,0.2,Incipient to wetness impregnation,400,2,750,1,5,Al2O3(Gamma),1,0,0,400,15,15,reac He %vol,70,1,30,2.61619
3746,Ni,4,Pt,0.2,Incipient to wetness impregnation,400,2,750,1,5,Al2O3(Gamma),1,0,0,450,15,15,reac He %vol,70,1,30,11.3637
3747,Ni,4,Pt,0.2,Incipient to wetness impregnation,400,2,750,1,5,Al2O3(Gamma),1,0,0,500,15,15,reac He %vol,70,1,30,21.7622
3748,Ni,4,Pt,0.2,Incipient to wetness impregnation,400,2,750,1,5,Al2O3(Gamma),1,0,0,550,15,15,reac He %vol,70,1,30,35.4629
3749,Ni,4,Pt,0.2,Incipient to wetness impregnation,400,2,750,1,5,Al2O3(Gamma),1,0,0,600,15,15,reac He %vol,70,1,30,51.9938
3750,Ni,4,Pt,0.2,Incipient to wetness impregnation,400,2,750,1,5,Al2O3(Gamma),1,0,0,650,15,15,reac He %vol,70,1,30,67.5813
3751,Ni,4,Pt,0.2,Incipient to wetness impregnation,400,2,750,1,5,Al2O3(Gamma),1,0,0,700,15,15,reac He %vol,70,1,30,79.3952
3752,Ni,4,Pt,0.2,Incipient to wetness impregnation,400,2,750,1,5,Al2O3(Gamma),1,0,0,750,15,15,reac He %vol,70,1,30,87.9072
3753,Ni,4,Pt,0.2,Incipient to wetness impregnation,400,2,750,1,5,Al2O3(Gamma),1,0,0,800,15,15,reac He %vol,70,1,30,93.3532
3754,Ni,4,Pt,0.2,Incipient to wetness impregnation,400,2,750,1,5,Al2O3(Gamma),1,0,0,850,15,15,reac He %vol,70,1,30,95.9687
3755,Ni,4,Pt,0.2,Incipient to wetness impregnation,400,4,750,1,5,Al2O3(Gamma),1,0,0,400,15,15,reac He %vol,70,1,30,1.20111
3756,Ni,4,Pt,0.2,Incipient to wetness impregnation,400,4,750,1,5,Al2O3(Gamma),1,0,0,450,15,15,reac He %vol,70,1,30,5.70337
3757,Ni,4,Pt,0.2,Incipient to wetness impregnation,400,4,750,1,5,Al2O3(Gamma),1,0,0,500,15,15,reac He %vol,70,1,30,19.4041
3758,Ni,4,Pt,0.2,Incipient to wetness impregnation,400,4,750,1,5,Al2O3(Gamma),1,0,0,550,15,15,reac He %vol,70,1,30,34.2837
3759,Ni,4,Pt,0.2,Incipient to wetness impregnation,400,4,750,1,5,Al2O3(Gamma),1,0,0,600,15,15,reac He %vol,70,1,30,50.1074
3760,Ni,4,Pt,0.2,Incipient to wetness impregnation,400,4,750,1,5,Al2O3(Gamma),1,0,0,650,15,15,reac He %vol,70,1,30,66.1665
3761,Ni,4,Pt,0.2,Incipient to wetness impregnation,400,4,750,1,5,Al2O3(Gamma),1,0,0,700,15,15,reac He %vol,70,1,30,79.1593
3762,Ni,4,Pt,0.2,Incipient to wetness impregnation,400,4,750,1,5,Al2O3(Gamma),1,0,0,750,15,15,reac He %vol,70,1,30,87.9072
3763,Ni,4,Pt,0.2,Incipient to wetness impregnation,400,4,750,1,5,Al2O3(Gamma),1,0,0,800,15,15,reac He %vol,70,1,30,93.3529
3764,Ni,4,Pt,0.2,Incipient to wetness impregnation,400,4,750,1,5,Al2O3(Gamma),1,0,0,850,15,15,reac He %vol,70,1,30,95.968
3765,Ni,4,0,0,Incipient to wetness impregnation,550,5,750,1,5,Al2O3(Gamma),0.9,MgO,0.1,400,15,15,reac He %vol,70,1,30,0.0207547
3766,Ni,4,0,0,Incipient to wetness impregnation,550,5,750,1,5,Al2O3(Gamma),0.9,MgO,0.1,450,15,15,reac He %vol,70,1,30,0.0418612
3767,Ni,4,0,0,Incipient to wetness impregnation,550,5,750,1,5,Al2O3(Gamma),0.9,MgO,0.1,500,15,15,reac He %vol,70,1,30,0.291621
3768,Ni,4,0,0,Incipient to wetness impregnation,550,5,750,1,5,Al2O3(Gamma),0.9,MgO,0.1,550,15,15,reac He %vol,70,1,30,34.0279
3769,Ni,4,0,0,Incipient to wetness impregnation,550,5,750,1,5,Al2O3(Gamma),0.9,MgO,0.1,600,15,15,reac He %vol,70,1,30,48.9572
3770,Ni,4,0,0,Incipient to wetness impregnation,550,5,750,1,5,Al2O3(Gamma),0.9,MgO,0.1,650,15,15,reac He %vol,70,1,30,63.1984
3771,Ni,4,0,0,Incipient to wetness impregnation,550,5,750,1,5,Al2O3(Gamma),0.9,MgO,0.1,700,15,15,reac He %vol,70,1,30,75.1457
3772,Ni,4,0,0,Incipient to wetness impregnation,550,5,750,1,5,Al2O3(Gamma),0.9,MgO,0.1,750,15,15,reac He %vol,70,1,30,83.653
3773,Ni,4,0,0,Incipient to wetness impregnation,550,5,750,1,5,Al2O3(Gamma),0.9,MgO,0.1,800,15,15,reac He %vol,70,1,30,89.6367
3774,Ni,4,0,0,Incipient to wetness impregnation,550,5,750,1,5,Al2O3(Gamma),0.9,MgO,0.1,850,15,15,reac He %vol,70,1,30,92.8685
3775,Ni,4,0,0,Incipient to wetness impregnation,550,5,750,1,5,Al2O3(Gamma),0.9,CeO2,0.1,400,15,15,reac He %vol,70,1,30,0.0207547
3776,Ni,4,0,0,Incipient to wetness impregnation,550,5,750,1,5,Al2O3(Gamma),0.9,CeO2,0.1,450,15,15,reac He %vol,70,1,30,0.0418612
3777,Ni,4,0,0,Incipient to wetness impregnation,550,5,750,1,5,Al2O3(Gamma),0.9,CeO2,0.1,500,15,15,reac He %vol,70,1,30,0.291621
3778,Ni,4,0,0,Incipient to wetness impregnation,550,5,750,1,5,Al2O3(Gamma),0.9,CeO2,0.1,550,15,15,reac He %vol,70,1,30,34.0279
3779,Ni,4,0,0,Incipient to wetness impregnation,550,5,750,1,5,Al2O3(Gamma),0.9,CeO2,0.1,600,15,15,reac He %vol,70,1,30,48.7278
3780,Ni,4,0,0,Incipient to wetness impregnation,550,5,750,1,5,Al2O3(Gamma),0.9,CeO2,0.1,650,15,15,reac He %vol,70,1,30,64.1155
3781,Ni,4,0,0,Incipient to wetness impregnation,550,5,750,1,5,Al2O3(Gamma),0.9,CeO2,0.1,700,15,15,reac He %vol,70,1,30,77.2099
3782,Ni,4,0,0,Incipient to wetness impregnation,550,5,750,1,5,Al2O3(Gamma),0.9,CeO2,0.1,750,15,15,reac He %vol,70,1,30,86.4043
3783,Ni,4,0,0,Incipient to wetness impregnation,550,5,750,1,5,Al2O3(Gamma),0.9,CeO2,0.1,800,15,15,reac He %vol,70,1,30,92.3887
3784,Ni,4,0,0,Incipient to wetness impregnation,550,5,750,1,5,Al2O3(Gamma),0.9,CeO2,0.1,850,15,15,reac He %vol,70,1,30,95.6208
3785,Ni,4,Pt,0.2,Incipient to wetness impregnation,400,4,750,1,5,Al2O3(Gamma),0.9,MgO,0.1,400,15,15,reac He %vol,70,1,30,0.250112
3786,Ni,4,Pt,0.2,Incipient to wetness impregnation,400,4,750,1,5,Al2O3(Gamma),0.9,MgO,0.1,450,15,15,reac He %vol,70,1,30,6.00479
3787,Ni,4,Pt,0.2,Incipient to wetness impregnation,400,4,750,1,5,Al2O3(Gamma),0.9,MgO,0.1,500,15,15,reac He %vol,70,1,30,18.4108
3788,Ni,4,Pt,0.2,Incipient to wetness impregnation,400,4,750,1,5,Al2O3(Gamma),0.9,MgO,0.1,550,15,15,reac He %vol,70,1,30,31.7343
3789,Ni,4,Pt,0.2,Incipient to wetness impregnation,400,4,750,1,5,Al2O3(Gamma),0.9,MgO,0.1,600,15,15,reac He %vol,70,1,30,47.122
3790,Ni,4,Pt,0.2,Incipient to wetness impregnation,400,4,750,1,5,Al2O3(Gamma),0.9,MgO,0.1,650,15,15,reac He %vol,70,1,30,62.739
3791,Ni,4,Pt,0.2,Incipient to wetness impregnation,400,4,750,1,5,Al2O3(Gamma),0.9,MgO,0.1,700,15,15,reac He %vol,70,1,30,77.2099
3792,Ni,4,Pt,0.2,Incipient to wetness impregnation,400,4,750,1,5,Al2O3(Gamma),0.9,MgO,0.1,750,15,15,reac He %vol,70,1,30,87.5518
3793,Ni,4,Pt,0.2,Incipient to wetness impregnation,400,4,750,1,5,Al2O3(Gamma),0.9,MgO,0.1,800,15,15,reac He %vol,70,1,30,93.3064
3794,Ni,4,Pt,0.2,Incipient to wetness impregnation,400,4,750,1,5,Al2O3(Gamma),0.9,MgO,0.1,850,15,15,reac He %vol,70,1,30,96.3092
3795,Ni,4,Pt,0.2,Incipient to wetness impregnation,400,4,750,1,5,Al2O3(Gamma),0.9,CeO2,0.1,400,15,15,reac He %vol,70,1,30,3.91982
3796,Ni,4,Pt,0.2,Incipient to wetness impregnation,400,4,750,1,5,Al2O3(Gamma),0.9,CeO2,0.1,450,15,15,reac He %vol,70,1,30,10.5919
3797,Ni,4,Pt,0.2,Incipient to wetness impregnation,400,4,750,1,5,Al2O3(Gamma),0.9,CeO2,0.1,500,15,15,reac He %vol,70,1,30,21.8515
3798,Ni,4,Pt,0.2,Incipient to wetness impregnation,400,4,750,1,5,Al2O3(Gamma),0.9,CeO2,0.1,550,15,15,reac He %vol,70,1,30,35.4043
3799,Ni,4,Pt,0.2,Incipient to wetness impregnation,400,4,750,1,5,Al2O3(Gamma),0.9,CeO2,0.1,600,15,15,reac He %vol,70,1,30,50.792
3800,Ni,4,Pt,0.2,Incipient to wetness impregnation,400,4,750,1,5,Al2O3(Gamma),0.9,CeO2,0.1,650,15,15,reac He %vol,70,1,30,65.9503
3801,Ni,4,Pt,0.2,Incipient to wetness impregnation,400,4,750,1,5,Al2O3(Gamma),0.9,CeO2,0.1,700,15,15,reac He %vol,70,1,30,79.0441
3802,Ni,4,Pt,0.2,Incipient to wetness impregnation,400,4,750,1,5,Al2O3(Gamma),0.9,CeO2,0.1,750,15,15,reac He %vol,70,1,30,88.2398
3803,Ni,4,Pt,0.2,Incipient to wetness impregnation,400,4,750,1,5,Al2O3(Gamma),0.9,CeO2,0.1,800,15,15,reac He %vol,70,1,30,93.5354
3804,Ni,4,Pt,0.2,Incipient to wetness impregnation,400,4,750,1,5,Al2O3(Gamma),0.9,CeO2,0.1,850,15,15,reac He %vol,70,1,30,96.3088
3805,Ni,5,0,0,Incipient to wetness impregnation,500,1,650,1,100,¦Á-Al2O3(Alpha),1,0,0,650,33.33333333,66.66666667,NULL,0,0.3,60,53
3806,Ni,5,0,0,Incipient to wetness impregnation,500,1,650,1,100,¦Á-Al2O3(Alpha),0.97,CeO2,0.03,650,33.33333333,66.66666667,NULL,0,0.3,60,58
3807,Ni,5,Rh,0.5,Incipient to wetness impregnation,500,1,650,1,100,¦Á-Al2O3(Alpha),0.97,CeO2,0.03,650,33.33333333,66.66666667,NULL,0,0.3,60,71
3808,Ni,5,0,0,Incipient to wetness impregnation,500,1,700,1,100,¦Á-Al2O3(Alpha),1,0,0,700,33.33333333,66.66666667,NULL,0,0.3,60,61
3809,Ni,5,0,0,Incipient to wetness impregnation,500,1,700,1,100,¦Á-Al2O3(Alpha),0.97,CeO2,0.03,700,33.33333333,66.66666667,NULL,0,0.3,60,69
3810,Ni,5,Rh,0.5,Incipient to wetness impregnation,500,1,700,1,100,¦Á-Al2O3(Alpha),0.97,CeO2,0.03,700,33.33333333,66.66666667,NULL,0,0.3,60,80
3811,Ni,5,0,0,Incipient to wetness impregnation,500,1,750,1,100,¦Á-Al2O3(Alpha),1,0,0,750,33.33333333,66.66666667,NULL,0,0.3,60,68
3812,Ni,5,0,0,Incipient to wetness impregnation,500,1,750,1,100,¦Á-Al2O3(Alpha),0.97,CeO2,0.03,750,33.33333333,66.66666667,NULL,0,0.3,60,75
3813,Ni,5,Rh,0.5,Incipient to wetness impregnation,500,1,750,1,100,¦Á-Al2O3(Alpha),0.97,CeO2,0.03,750,33.33333333,66.66666667,NULL,0,0.3,60,85
3814,Ni,5,0,0,Wet impregnation,800,2,750,3,100,ZrO2,1,0,0,800,50,50,NULL,0,1.666666667,10,11.9565
3815,Ni,5,0,0,Wet impregnation,800,2,750,3,100,ZrO2,1,0,0,800,50,50,NULL,0,1.666666667,20,11.3043
3816,Ni,5,0,0,Wet impregnation,800,2,750,3,100,ZrO2,1,0,0,800,50,50,NULL,0,1.666666667,30,11.087
3817,Ni,5,0,0,Wet impregnation,800,2,750,3,100,ZrO2,1,0,0,800,50,50,NULL,0,1.666666667,40,11.3043
3818,Ni,5,0,0,Wet impregnation,800,2,750,3,100,ZrO2,1,0,0,800,50,50,NULL,0,1.666666667,50,11.9565
3819,Ni,5,0,0,Wet impregnation,800,2,750,3,100,ZrO2,1,0,0,800,50,50,NULL,0,1.666666667,60,12.3913
3820,Ni,5,0,0,Wet impregnation,800,2,750,3,100,ZrO2,1,0,0,800,50,50,NULL,0,1.666666667,70,12.1739
3821,Ni,5,0,0,Wet impregnation,800,2,750,3,100,ZrO2,1,0,0,800,50,50,NULL,0,1.666666667,80,11.7391
3822,Ni,5,0,0,Wet impregnation,800,2,750,3,100,ZrO2,1,0,0,800,50,50,NULL,0,1.666666667,90,11.7391
3823,Ni,5,0,0,Wet impregnation,800,2,750,3,100,ZrO2,1,0,0,800,50,50,NULL,0,1.666666667,100,11.3043
3824,Ni,5,0,0,Wet impregnation,800,2,750,3,100,ZrO2,1,0,0,800,50,50,NULL,0,1.666666667,110,11.5217
3825,Ni,5,0,0,Wet impregnation,800,2,750,3,100,ZrO2,1,0,0,800,50,50,NULL,0,1.666666667,120,11.5217
3826,Ni,5,0,0,Wet impregnation,800,2,750,3,100,ZrO2,1,0,0,800,50,50,NULL,0,1.666666667,130,11.5217
3827,Ni,5,0,0,Wet impregnation,800,2,750,3,100,ZrO2,1,0,0,800,50,50,NULL,0,1.666666667,140,12.3913
3828,Ni,5,0,0,Wet impregnation,800,2,750,3,100,ZrO2,1,0,0,800,50,50,NULL,0,1.666666667,150,13.0435
3829,Ni,5,0,0,Wet impregnation,800,2,750,3,100,ZrO2,1,0,0,800,50,50,NULL,0,1.666666667,160,12.8261
3830,Ni,5,0,0,Wet impregnation,800,2,750,3,100,ZrO2,1,0,0,800,50,50,NULL,0,1.666666667,170,12.8261
3831,Ni,5,0,0,Wet impregnation,800,2,750,3,100,ZrO2,1,0,0,800,50,50,NULL,0,1.666666667,180,13.0435
3832,Ni,5,0,0,Wet impregnation,800,2,750,3,100,ZrO2,1,0,0,800,50,50,NULL,0,1.666666667,190,13.2609
3833,Ni,5,0,0,Wet impregnation,800,2,750,3,100,ZrO2,1,0,0,800,50,50,NULL,0,1.666666667,200,13.4783
3834,Ni,5,0,0,Wet impregnation,800,2,750,3,100,ZrO2,1,0,0,800,50,50,NULL,0,1.666666667,210,13.6957
3835,Ni,5,0,0,Wet impregnation,800,2,750,3,100,ZrO2,1,0,0,800,50,50,NULL,0,1.666666667,220,14.1304
3836,Ni,5,0,0,Wet impregnation,800,2,750,3,100,ZrO2,1,0,0,800,50,50,NULL,0,1.666666667,230,14.3478
3837,Ni,5,0,0,Wet impregnation,800,2,750,3,100,ZrO2,1,0,0,800,50,50,NULL,0,1.666666667,240,14.5652
3838,Ni,5,0,0,Wet impregnation,800,2,750,3,100,ZrO2,1,0,0,800,50,50,NULL,0,1.666666667,250,14.7826
3839,Ni,5,0,0,Wet impregnation,800,2,750,3,100,ZrO2,1,0,0,800,50,50,NULL,0,1.666666667,260,15
3840,Ni,5,0,0,Wet impregnation,800,2,750,3,100,ZrO2,1,0,0,800,50,50,NULL,0,1.666666667,270,15.2174
3841,Ni,5,0,0,Wet impregnation,800,2,750,3,100,ZrO2,1,0,0,800,50,50,NULL,0,1.666666667,280,15.6522
3842,Ni,5,0,0,Wet impregnation,800,2,750,3,100,ZrO2,1,0,0,800,50,50,NULL,0,1.666666667,290,15.8696
3843,Ni,5,0,0,Wet impregnation,800,2,750,3,100,ZrO2,1,0,0,800,50,50,NULL,0,1.666666667,300,16.087
3844,Ni,5,0,0,Wet impregnation,800,2,750,3,100,ZrO2,1,0,0,800,50,50,NULL,0,1.666666667,310,16.3043
3845,Ni,5,0,0,Wet impregnation,800,2,750,3,100,ZrO2,1,0,0,800,50,50,NULL,0,1.666666667,320,16.3043
3846,Ni,5,0,0,Wet impregnation,800,2,750,3,100,ZrO2,1,0,0,800,50,50,NULL,0,1.666666667,330,16.5217
3847,Ni,5,0,0,Wet impregnation,800,2,750,3,100,ZrO2,1,0,0,800,50,50,NULL,0,1.666666667,340,16.5217
3848,Ni,5,0,0,Wet impregnation,800,2,750,3,100,ZrO2,1,0,0,800,50,50,NULL,0,1.666666667,350,16.5217
3849,Ni,5,0,0,Wet impregnation,800,2,750,3,100,ZrO2,1,0,0,800,50,50,NULL,0,1.666666667,360,16.7391
3850,Ni,5,0,0,Wet impregnation,800,2,750,3,100,CaO,0.0186,ZrO2,0.9814,800,50,50,NULL,0,1.666666667,10,72.3913
3851,Ni,5,0,0,Wet impregnation,800,2,750,3,100,CaO,0.0186,ZrO2,0.9814,800,50,50,NULL,0,1.666666667,20,74.5652
3852,Ni,5,0,0,Wet impregnation,800,2,750,3,100,CaO,0.0186,ZrO2,0.9814,800,50,50,NULL,0,1.666666667,30,74.1304
3853,Ni,5,0,0,Wet impregnation,800,2,750,3,100,CaO,0.0186,ZrO2,0.9814,800,50,50,NULL,0,1.666666667,40,74.5652
3854,Ni,5,0,0,Wet impregnation,800,2,750,3,100,CaO,0.0186,ZrO2,0.9814,800,50,50,NULL,0,1.666666667,50,74.3478
3855,Ni,5,0,0,Wet impregnation,800,2,750,3,100,CaO,0.0186,ZrO2,0.9814,800,50,50,NULL,0,1.666666667,60,73.2609
3856,Ni,5,0,0,Wet impregnation,800,2,750,3,100,CaO,0.0186,ZrO2,0.9814,800,50,50,NULL,0,1.666666667,70,71.9565
3857,Ni,5,0,0,Wet impregnation,800,2,750,3,100,CaO,0.0186,ZrO2,0.9814,800,50,50,NULL,0,1.666666667,80,71.087
3858,Ni,5,0,0,Wet impregnation,800,2,750,3,100,CaO,0.0186,ZrO2,0.9814,800,50,50,NULL,0,1.666666667,90,70.6522
3859,Ni,5,0,0,Wet impregnation,800,2,750,3,100,CaO,0.0186,ZrO2,0.9814,800,50,50,NULL,0,1.666666667,100,69.5652
3860,Ni,5,0,0,Wet impregnation,800,2,750,3,100,CaO,0.0186,ZrO2,0.9814,800,50,50,NULL,0,1.666666667,110,69.1304
3861,Ni,5,0,0,Wet impregnation,800,2,750,3,100,CaO,0.0186,ZrO2,0.9814,800,50,50,NULL,0,1.666666667,120,68.913
3862,Ni,5,0,0,Wet impregnation,800,2,750,3,100,CaO,0.0186,ZrO2,0.9814,800,50,50,NULL,0,1.666666667,130,69.3478
3863,Ni,5,0,0,Wet impregnation,800,2,750,3,100,CaO,0.0186,ZrO2,0.9814,800,50,50,NULL,0,1.666666667,140,69.1304
3864,Ni,5,0,0,Wet impregnation,800,2,750,3,100,CaO,0.0186,ZrO2,0.9814,800,50,50,NULL,0,1.666666667,150,68.913
3865,Ni,5,0,0,Wet impregnation,800,2,750,3,100,CaO,0.0186,ZrO2,0.9814,800,50,50,NULL,0,1.666666667,160,68.913
3866,Ni,5,0,0,Wet impregnation,800,2,750,3,100,CaO,0.0186,ZrO2,0.9814,800,50,50,NULL,0,1.666666667,170,68.6957
3867,Ni,5,0,0,Wet impregnation,800,2,750,3,100,CaO,0.0186,ZrO2,0.9814,800,50,50,NULL,0,1.666666667,180,67.6087
3868,Ni,5,0,0,Wet impregnation,800,2,750,3,100,CaO,0.0186,ZrO2,0.9814,800,50,50,NULL,0,1.666666667,190,66.7391
3869,Ni,5,0,0,Wet impregnation,800,2,750,3,100,CaO,0.0186,ZrO2,0.9814,800,50,50,NULL,0,1.666666667,200,65.6522
3870,Ni,5,0,0,Wet impregnation,800,2,750,3,100,CaO,0.0186,ZrO2,0.9814,800,50,50,NULL,0,1.666666667,210,65.2174
3871,Ni,5,0,0,Wet impregnation,800,2,750,3,100,CaO,0.0186,ZrO2,0.9814,800,50,50,NULL,0,1.666666667,220,64.3478
3872,Ni,5,0,0,Wet impregnation,800,2,750,3,100,CaO,0.0186,ZrO2,0.9814,800,50,50,NULL,0,1.666666667,230,64.7826
3873,Ni,5,0,0,Wet impregnation,800,2,750,3,100,CaO,0.0186,ZrO2,0.9814,800,50,50,NULL,0,1.666666667,240,63.6957
3874,Ni,5,0,0,Wet impregnation,800,2,750,3,100,CaO,0.0186,ZrO2,0.9814,800,50,50,NULL,0,1.666666667,250,63.6957
3875,Ni,5,0,0,Wet impregnation,800,2,750,3,100,CaO,0.0186,ZrO2,0.9814,800,50,50,NULL,0,1.666666667,260,63.4783
3876,Ni,5,0,0,Wet impregnation,800,2,750,3,100,CaO,0.0186,ZrO2,0.9814,800,50,50,NULL,0,1.666666667,270,63.6957
3877,Ni,5,0,0,Wet impregnation,800,2,750,3,100,CaO,0.0186,ZrO2,0.9814,800,50,50,NULL,0,1.666666667,280,62.6087
3878,Ni,5,0,0,Wet impregnation,800,2,750,3,100,CaO,0.0186,ZrO2,0.9814,800,50,50,NULL,0,1.666666667,290,62.6087
3879,Ni,5,0,0,Wet impregnation,800,2,750,3,100,CaO,0.0186,ZrO2,0.9814,800,50,50,NULL,0,1.666666667,300,61.9565
3880,Ni,5,0,0,Wet impregnation,800,2,750,3,100,CaO,0.0186,ZrO2,0.9814,800,50,50,NULL,0,1.666666667,310,61.9565
3881,Ni,5,0,0,Wet impregnation,800,2,750,3,100,CaO,0.0186,ZrO2,0.9814,800,50,50,NULL,0,1.666666667,320,61.087
3882,Ni,5,0,0,Wet impregnation,800,2,750,3,100,CaO,0.0186,ZrO2,0.9814,800,50,50,NULL,0,1.666666667,330,63.4783
3883,Ni,5,0,0,Wet impregnation,800,2,750,3,100,CaO,0.0186,ZrO2,0.9814,800,50,50,NULL,0,1.666666667,340,63.2609
3884,Ni,5,0,0,Wet impregnation,800,2,750,3,100,CaO,0.0186,ZrO2,0.9814,800,50,50,NULL,0,1.666666667,350,62.8261
3885,Ni,5,0,0,Wet impregnation,800,2,750,3,100,CaO,0.0186,ZrO2,0.9814,800,50,50,NULL,0,1.666666667,360,62.8261
3886,Ni,5,0,0,Wet impregnation,800,2,750,3,100,CaO,0.03807,ZrO2,0.96193,800,50,50,NULL,0,1.666666667,10,89.1304
3887,Ni,5,0,0,Wet impregnation,800,2,750,3,100,CaO,0.03807,ZrO2,0.96193,800,50,50,NULL,0,1.666666667,20,84.5652
3888,Ni,5,0,0,Wet impregnation,800,2,750,3,100,CaO,0.03807,ZrO2,0.96193,800,50,50,NULL,0,1.666666667,30,83.913
3889,Ni,5,0,0,Wet impregnation,800,2,750,3,100,CaO,0.03807,ZrO2,0.96193,800,50,50,NULL,0,1.666666667,40,81.9565
3890,Ni,5,0,0,Wet impregnation,800,2,750,3,100,CaO,0.03807,ZrO2,0.96193,800,50,50,NULL,0,1.666666667,50,81.9565
3891,Ni,5,0,0,Wet impregnation,800,2,750,3,100,CaO,0.03807,ZrO2,0.96193,800,50,50,NULL,0,1.666666667,60,81.5217
3892,Ni,5,0,0,Wet impregnation,800,2,750,3,100,CaO,0.03807,ZrO2,0.96193,800,50,50,NULL,0,1.666666667,70,80.8696
3893,Ni,5,0,0,Wet impregnation,800,2,750,3,100,CaO,0.03807,ZrO2,0.96193,800,50,50,NULL,0,1.666666667,80,80
3894,Ni,5,0,0,Wet impregnation,800,2,750,3,100,CaO,0.03807,ZrO2,0.96193,800,50,50,NULL,0,1.666666667,90,79.1304
3895,Ni,5,0,0,Wet impregnation,800,2,750,3,100,CaO,0.03807,ZrO2,0.96193,800,50,50,NULL,0,1.666666667,100,78.4783
3896,Ni,5,0,0,Wet impregnation,800,2,750,3,100,CaO,0.03807,ZrO2,0.96193,800,50,50,NULL,0,1.666666667,110,77.8261
3897,Ni,5,0,0,Wet impregnation,800,2,750,3,100,CaO,0.03807,ZrO2,0.96193,800,50,50,NULL,0,1.666666667,120,77.1739
3898,Ni,5,0,0,Wet impregnation,800,2,750,3,100,CaO,0.03807,ZrO2,0.96193,800,50,50,NULL,0,1.666666667,130,76.7391
3899,Ni,5,0,0,Wet impregnation,800,2,750,3,100,CaO,0.03807,ZrO2,0.96193,800,50,50,NULL,0,1.666666667,140,76.3043
3900,Ni,5,0,0,Wet impregnation,800,2,750,3,100,CaO,0.03807,ZrO2,0.96193,800,50,50,NULL,0,1.666666667,150,75.6522
3901,Ni,5,0,0,Wet impregnation,800,2,750,3,100,CaO,0.03807,ZrO2,0.96193,800,50,50,NULL,0,1.666666667,160,74.7826
3902,Ni,5,0,0,Wet impregnation,800,2,750,3,100,CaO,0.03807,ZrO2,0.96193,800,50,50,NULL,0,1.666666667,170,74.3478
3903,Ni,5,0,0,Wet impregnation,800,2,750,3,100,CaO,0.03807,ZrO2,0.96193,800,50,50,NULL,0,1.666666667,180,73.913
3904,Ni,5,0,0,Wet impregnation,800,2,750,3,100,CaO,0.03807,ZrO2,0.96193,800,50,50,NULL,0,1.666666667,190,73.4783
3905,Ni,5,0,0,Wet impregnation,800,2,750,3,100,CaO,0.03807,ZrO2,0.96193,800,50,50,NULL,0,1.666666667,200,73.913
3906,Ni,5,0,0,Wet impregnation,800,2,750,3,100,CaO,0.03807,ZrO2,0.96193,800,50,50,NULL,0,1.666666667,210,73.6957
3907,Ni,5,0,0,Wet impregnation,800,2,750,3,100,CaO,0.03807,ZrO2,0.96193,800,50,50,NULL,0,1.666666667,220,73.913
3908,Ni,5,0,0,Wet impregnation,800,2,750,3,100,CaO,0.03807,ZrO2,0.96193,800,50,50,NULL,0,1.666666667,230,73.2609
3909,Ni,5,0,0,Wet impregnation,800,2,750,3,100,CaO,0.03807,ZrO2,0.96193,800,50,50,NULL,0,1.666666667,240,72.8261
3910,Ni,5,0,0,Wet impregnation,800,2,750,3,100,CaO,0.03807,ZrO2,0.96193,800,50,50,NULL,0,1.666666667,250,72.3913
3911,Ni,5,0,0,Wet impregnation,800,2,750,3,100,CaO,0.03807,ZrO2,0.96193,800,50,50,NULL,0,1.666666667,260,71.7391
3912,Ni,5,0,0,Wet impregnation,800,2,750,3,100,CaO,0.03807,ZrO2,0.96193,800,50,50,NULL,0,1.666666667,270,71.5217
3913,Ni,5,0,0,Wet impregnation,800,2,750,3,100,CaO,0.03807,ZrO2,0.96193,800,50,50,NULL,0,1.666666667,280,71.087
3914,Ni,5,0,0,Wet impregnation,800,2,750,3,100,CaO,0.03807,ZrO2,0.96193,800,50,50,NULL,0,1.666666667,290,70.6522
3915,Ni,5,0,0,Wet impregnation,800,2,750,3,100,CaO,0.03807,ZrO2,0.96193,800,50,50,NULL,0,1.666666667,300,70
3916,Ni,5,0,0,Wet impregnation,800,2,750,3,100,CaO,0.03807,ZrO2,0.96193,800,50,50,NULL,0,1.666666667,310,69.5652
3917,Ni,5,0,0,Wet impregnation,800,2,750,3,100,CaO,0.03807,ZrO2,0.96193,800,50,50,NULL,0,1.666666667,320,69.1304
3918,Ni,5,0,0,Wet impregnation,800,2,750,3,100,CaO,0.03807,ZrO2,0.96193,800,50,50,NULL,0,1.666666667,330,68.4783
3919,Ni,5,0,0,Wet impregnation,800,2,750,3,100,CaO,0.03807,ZrO2,0.96193,800,50,50,NULL,0,1.666666667,340,68.0435
3920,Ni,5,0,0,Wet impregnation,800,2,750,3,100,CaO,0.03807,ZrO2,0.96193,800,50,50,NULL,0,1.666666667,350,67.3913
3921,Ni,5,0,0,Wet impregnation,800,2,750,3,100,CaO,0.03807,ZrO2,0.96193,800,50,50,NULL,0,1.666666667,360,66.9565
3922,Ni,5,0,0,Wet impregnation,800,2,750,3,100,CaO,0.06898,ZrO2,0.93102,800,50,50,NULL,0,1.666666667,10,74.1304
3923,Ni,5,0,0,Wet impregnation,800,2,750,3,100,CaO,0.06898,ZrO2,0.93102,800,50,50,NULL,0,1.666666667,20,69.1304
3924,Ni,5,0,0,Wet impregnation,800,2,750,3,100,CaO,0.06898,ZrO2,0.93102,800,50,50,NULL,0,1.666666667,30,65.8696
3925,Ni,5,0,0,Wet impregnation,800,2,750,3,100,CaO,0.06898,ZrO2,0.93102,800,50,50,NULL,0,1.666666667,40,64.7826
