Repository: wudilql/FMGTransformer

# FMGTransformer
The code modification is based on our submitted paper (A Fusion-Guided FMGTransformer Network for Predicting
Methanol Yield in Catalytic CO2 Hydrogenation), which aims to use deep learning algorithms to capture the nonlinear relationships between various reaction characteristics in order to predict methanol yield.

The data used in this project can be obtained from the paper by Manu Suvarna et al.(M. Suvarna, T. P. Araújo, J. Pérez-Ramírez, A generalized machine learning framework to predict the space-time yield of methanol from
thermocatalytic CO2 hydrogenation, Applied Catalysis B: Environmental 315 (2022) 121530. doi:10.1016/j.apcatb.2022.121530.)

File: CH4.csv (part 13 of 17)
data,catalyst,catalyst content,promote,promote content,preparation method, calcTemperature,calc Time,red Temperature,red Time,red H2,support1,support1_content,support2,support2_content,react Temperature,reac CH4,reac CO2,reac1,reac1_content,GHSV ,Time on stream,CH4 Conversion
3926,Ni,5,0,0,Wet impregnation,800,2,750,3,100,CaO,0.06898,ZrO2,0.93102,800,50,50,NULL,0,1.666666667,50,61.3043
3927,Ni,5,0,0,Wet impregnation,800,2,750,3,100,CaO,0.06898,ZrO2,0.93102,800,50,50,NULL,0,1.666666667,60,59.5652
3928,Ni,5,0,0,Wet impregnation,800,2,750,3,100,CaO,0.06898,ZrO2,0.93102,800,50,50,NULL,0,1.666666667,70,58.0435
3929,Ni,5,0,0,Wet impregnation,800,2,750,3,100,CaO,0.06898,ZrO2,0.93102,800,50,50,NULL,0,1.666666667,80,56.3043
3930,Ni,5,0,0,Wet impregnation,800,2,750,3,100,CaO,0.06898,ZrO2,0.93102,800,50,50,NULL,0,1.666666667,90,54.5652
3931,Ni,5,0,0,Wet impregnation,800,2,750,3,100,CaO,0.06898,ZrO2,0.93102,800,50,50,NULL,0,1.666666667,100,53.6957
3932,Ni,5,0,0,Wet impregnation,800,2,750,3,100,CaO,0.06898,ZrO2,0.93102,800,50,50,NULL,0,1.666666667,110,52.6087
3933,Ni,5,0,0,Wet impregnation,800,2,750,3,100,CaO,0.06898,ZrO2,0.93102,800,50,50,NULL,0,1.666666667,120,51.3043
3934,Ni,5,0,0,Wet impregnation,800,2,750,3,100,CaO,0.06898,ZrO2,0.93102,800,50,50,NULL,0,1.666666667,130,50.8696
3935,Ni,5,0,0,Wet impregnation,800,2,750,3,100,CaO,0.06898,ZrO2,0.93102,800,50,50,NULL,0,1.666666667,140,49.7826
3936,Ni,5,0,0,Wet impregnation,800,2,750,3,100,CaO,0.06898,ZrO2,0.93102,800,50,50,NULL,0,1.666666667,150,48.913
3937,Ni,5,0,0,Wet impregnation,800,2,750,3,100,CaO,0.06898,ZrO2,0.93102,800,50,50,NULL,0,1.666666667,160,49.1304
3938,Ni,5,0,0,Wet impregnation,800,2,750,3,100,CaO,0.06898,ZrO2,0.93102,800,50,50,NULL,0,1.666666667,170,48.0435
3939,Ni,5,0,0,Wet impregnation,800,2,750,3,100,CaO,0.06898,ZrO2,0.93102,800,50,50,NULL,0,1.666666667,180,47.6087
3940,Ni,5,0,0,Wet impregnation,800,2,750,3,100,CaO,0.06898,ZrO2,0.93102,800,50,50,NULL,0,1.666666667,190,47.1739
3941,Ni,5,0,0,Wet impregnation,800,2,750,3,100,CaO,0.06898,ZrO2,0.93102,800,50,50,NULL,0,1.666666667,200,46.5217
3942,Ni,5,0,0,Wet impregnation,800,2,750,3,100,CaO,0.06898,ZrO2,0.93102,800,50,50,NULL,0,1.666666667,210,47.6087
3943,Ni,5,0,0,Wet impregnation,800,2,750,3,100,CaO,0.06898,ZrO2,0.93102,800,50,50,NULL,0,1.666666667,220,47.1739
3944,Ni,5,0,0,Wet impregnation,800,2,750,3,100,CaO,0.06898,ZrO2,0.93102,800,50,50,NULL,0,1.666666667,230,46.3043
3945,Ni,5,0,0,Wet impregnation,800,2,750,3,100,CaO,0.06898,ZrO2,0.93102,800,50,50,NULL,0,1.666666667,240,45.4348
3946,Ni,5,0,0,Wet impregnation,800,2,750,3,100,CaO,0.06898,ZrO2,0.93102,800,50,50,NULL,0,1.666666667,250,45.6522
3947,Ni,5,0,0,Wet impregnation,800,2,750,3,100,CaO,0.06898,ZrO2,0.93102,800,50,50,NULL,0,1.666666667,260,46.087
3948,Ni,5,0,0,Wet impregnation,800,2,750,3,100,CaO,0.06898,ZrO2,0.93102,800,50,50,NULL,0,1.666666667,270,48.2609
3949,Ni,5,0,0,Wet impregnation,800,2,750,3,100,CaO,0.06898,ZrO2,0.93102,800,50,50,NULL,0,1.666666667,280,48.2609
3950,Ni,5,0,0,Wet impregnation,800,2,750,3,100,CaO,0.06898,ZrO2,0.93102,800,50,50,NULL,0,1.666666667,290,48.0435
3951,Ni,5,0,0,Wet impregnation,800,2,750,3,100,CaO,0.06898,ZrO2,0.93102,800,50,50,NULL,0,1.666666667,300,47.3913
3952,Ni,5,0,0,Wet impregnation,800,2,750,3,100,CaO,0.06898,ZrO2,0.93102,800,50,50,NULL,0,1.666666667,310,46.9565
3953,Ni,5,0,0,Wet impregnation,800,2,750,3,100,CaO,0.06898,ZrO2,0.93102,800,50,50,NULL,0,1.666666667,320,46.5217
3954,Ni,5,0,0,Wet impregnation,800,2,750,3,100,CaO,0.06898,ZrO2,0.93102,800,50,50,NULL,0,1.666666667,330,44.7826
3955,Ni,5,0,0,Wet impregnation,800,2,750,3,100,CaO,0.06898,ZrO2,0.93102,800,50,50,NULL,0,1.666666667,340,44.3478
3956,Ni,5,0,0,Wet impregnation,800,2,750,3,100,CaO,0.06898,ZrO2,0.93102,800,50,50,NULL,0,1.666666667,350,43.6957
3957,Ni,5,0,0,Wet impregnation,800,2,750,3,100,CaO,0.06898,ZrO2,0.93102,800,50,50,NULL,0,1.666666667,360,43.4783
3958,Ni,8,0,0,Wet impregnation,25,0,750,2,5,MgO,0.45,ZrO2,0.55,550,10,10,reac Ar %vol,80,0.4,30,33.0857
3959,Ni,8,0,0,Wet impregnation,25,0,750,2,5,MgO,0.45,ZrO2,0.55,600,10,10,reac Ar %vol,80,0.4,30,52.7684
3960,Ni,8,0,0,Wet impregnation,25,0,750,2,5,MgO,0.45,ZrO2,0.55,650,10,10,reac Ar %vol,80,0.4,30,70.8633
3961,Ni,8,0,0,Wet impregnation,25,0,750,2,5,MgO,0.45,ZrO2,0.55,700,10,10,reac Ar %vol,80,0.4,30,82.8361
3962,Ni,8,0,0,Wet impregnation,25,0,750,2,5,MgO,0.45,ZrO2,0.55,750,10,10,reac Ar %vol,80,0.4,30,89.8204
3963,Ni,8,K,0.5,Wet impregnation,25,0,750,2,5,MgO,0.45,ZrO2,0.55,550,10,10,reac Ar %vol,80,0.4,30,48.5052
3964,Ni,8,K,0.5,Wet impregnation,25,0,750,2,5,MgO,0.45,ZrO2,0.55,600,10,10,reac Ar %vol,80,0.4,30,57.5303
3965,Ni,8,K,0.5,Wet impregnation,25,0,750,2,5,MgO,0.45,ZrO2,0.55,650,10,10,reac Ar %vol,80,0.4,30,79.934
3966,Ni,8,K,0.5,Wet impregnation,25,0,750,2,5,MgO,0.45,ZrO2,0.55,700,10,10,reac Ar %vol,80,0.4,30,88.0516
3967,Ni,8,K,0.5,Wet impregnation,25,0,750,2,5,MgO,0.45,ZrO2,0.55,750,10,10,reac Ar %vol,80,0.4,30,88.2331
3968,Ni,8,K,0.9,Wet impregnation,25,0,750,2,5,MgO,0.45,ZrO2,0.55,550,10,10,reac Ar %vol,80,0.4,30,26.283
3969,Ni,8,K,0.9,Wet impregnation,25,0,750,2,5,MgO,0.45,ZrO2,0.55,600,10,10,reac Ar %vol,80,0.4,30,39.3897
3970,Ni,8,K,0.9,Wet impregnation,25,0,750,2,5,MgO,0.45,ZrO2,0.55,650,10,10,reac Ar %vol,80,0.4,30,51.1358
3971,Ni,8,K,0.9,Wet impregnation,25,0,750,2,5,MgO,0.45,ZrO2,0.55,700,10,10,reac Ar %vol,80,0.4,30,64.242
3972,Ni,8,K,0.9,Wet impregnation,25,0,750,2,5,MgO,0.45,ZrO2,0.55,750,10,10,reac Ar %vol,80,0.4,30,84.1514
3973,Ni,8,K,1.4,Wet impregnation,25,0,750,2,5,MgO,0.45,ZrO2,0.55,550,10,10,reac Ar %vol,80,0.4,30,27.6436
3974,Ni,8,K,1.4,Wet impregnation,25,0,750,2,5,MgO,0.45,ZrO2,0.55,600,10,10,reac Ar %vol,80,0.4,30,38.2559
3975,Ni,8,K,1.4,Wet impregnation,25,0,750,2,5,MgO,0.45,ZrO2,0.55,650,10,10,reac Ar %vol,80,0.4,30,52.4959
3976,Ni,8,K,1.4,Wet impregnation,25,0,750,2,5,MgO,0.45,ZrO2,0.55,700,10,10,reac Ar %vol,80,0.4,30,64.4688
3977,Ni,8,K,1.4,Wet impregnation,25,0,750,2,5,MgO,0.45,ZrO2,0.55,750,10,10,reac Ar %vol,80,0.4,30,72.8136
3978,Ni,8,K,1.9,Wet impregnation,25,0,750,2,5,MgO,0.45,ZrO2,0.55,550,10,10,reac Ar %vol,80,0.4,30,18.1198
3979,Ni,8,K,1.9,Wet impregnation,25,0,750,2,5,MgO,0.45,ZrO2,0.55,600,10,10,reac Ar %vol,80,0.4,30,27.8247
3980,Ni,8,K,1.9,Wet impregnation,25,0,750,2,5,MgO,0.45,ZrO2,0.55,650,10,10,reac Ar %vol,80,0.4,30,43.1989
3981,Ni,8,K,1.9,Wet impregnation,25,0,750,2,5,MgO,0.45,ZrO2,0.55,700,10,10,reac Ar %vol,80,0.4,30,57.8924
3982,Ni,8,K,1.9,Wet impregnation,25,0,750,2,5,MgO,0.45,ZrO2,0.55,750,10,10,reac Ar %vol,80,0.4,30,65.3302
3983,Ni,5,0,0,Wet impregnation,700,2,650,4,100,Mesoporous nanocrystalline ZrO2,1,0,0,500,50,50,NULL,0,4,30,11.1399
3984,Ni,5,0,0,Wet impregnation,700,2,650,4,100,Mesoporous nanocrystalline ZrO2,1,0,0,550,50,50,NULL,0,4,30,20.9845
3985,Ni,5,0,0,Wet impregnation,700,2,650,4,100,Mesoporous nanocrystalline ZrO2,1,0,0,600,50,50,NULL,0,4,30,30.5699
3986,Ni,5,0,0,Wet impregnation,700,2,650,4,100,Mesoporous nanocrystalline ZrO2,1,0,0,650,50,50,NULL,0,4,30,44.3005
3987,Ni,5,0,0,Wet impregnation,700,2,650,4,100,Mesoporous nanocrystalline ZrO2,1,0,0,700,50,50,NULL,0,4,30,59.5855
3988,Ni,5,0,0,Wet impregnation,700,2,650,4,100,Mesoporous nanocrystalline ZrO2,1,0,0,500,33.33333333,66.66666667,NULL,0,4,30,13.9896
3989,Ni,5,0,0,Wet impregnation,700,2,650,4,100,Mesoporous nanocrystalline ZrO2,1,0,0,550,33.33333333,66.66666667,NULL,0,4,30,26.1658
3990,Ni,5,0,0,Wet impregnation,700,2,650,4,100,Mesoporous nanocrystalline ZrO2,1,0,0,600,33.33333333,66.66666667,NULL,0,4,30,40.6736
3991,Ni,5,0,0,Wet impregnation,700,2,650,4,100,Mesoporous nanocrystalline ZrO2,1,0,0,650,33.33333333,66.66666667,NULL,0,4,30,56.7358
3992,Ni,5,0,0,Wet impregnation,700,2,650,4,100,Mesoporous nanocrystalline ZrO2,1,0,0,700,33.33333333,66.66666667,NULL,0,4,30,74.8705
3993,Ni,5,0,0,Wet impregnation,700,2,650,4,100,Mesoporous nanocrystalline ZrO2,1,0,0,500,25,75,NULL,0,4,30,19.6891
3994,Ni,5,0,0,Wet impregnation,700,2,650,4,100,Mesoporous nanocrystalline ZrO2,1,0,0,550,25,75,NULL,0,4,30,40.1554
3995,Ni,5,0,0,Wet impregnation,700,2,650,4,100,Mesoporous nanocrystalline ZrO2,1,0,0,600,25,75,NULL,0,4,30,60.8808
3996,Ni,5,0,0,Wet impregnation,700,2,650,4,100,Mesoporous nanocrystalline ZrO2,1,0,0,650,25,75,NULL,0,4,30,79.5337
3997,Ni,5,0,0,Wet impregnation,700,2,650,4,100,Mesoporous nanocrystalline ZrO2,1,0,0,700,25,75,NULL,0,4,30,93.7824
3998,Ni,5,0,0,Wet impregnation,700,2,650,4,100,Mesoporous nanocrystalline ZrO2,1,0,0,700,50,50,NULL,0,4,15,57.9104
3999,Ni,5,0,0,Wet impregnation,700,2,650,4,100,Mesoporous nanocrystalline ZrO2,1,0,0,700,50,50,NULL,0,4,30,57.1642
4000,Ni,5,0,0,Wet impregnation,700,2,650,4,100,Mesoporous nanocrystalline ZrO2,1,0,0,700,50,50,NULL,0,4,45,57.1642
4001,Ni,5,0,0,Wet impregnation,700,2,650,4,100,Mesoporous nanocrystalline ZrO2,1,0,0,700,50,50,NULL,0,4,60,56.7164
4002,Ni,5,0,0,Wet impregnation,700,2,650,4,100,Mesoporous nanocrystalline ZrO2,1,0,0,700,50,50,NULL,0,4,75,56.2687
4003,Ni,5,0,0,Wet impregnation,700,2,650,4,100,Mesoporous nanocrystalline ZrO2,1,0,0,700,50,50,NULL,0,4,90,55.9701
4004,Ni,5,0,0,Wet impregnation,700,2,650,4,100,Mesoporous nanocrystalline ZrO2,1,0,0,700,50,50,NULL,0,4,105,55.9701
4005,Ni,5,0,0,Wet impregnation,700,2,650,4,100,Mesoporous nanocrystalline ZrO2,1,0,0,700,50,50,NULL,0,4,120,55.8209
4006,Ni,5,0,0,Wet impregnation,700,2,650,4,100,Mesoporous nanocrystalline ZrO2,1,0,0,700,50,50,NULL,0,4,135,55.5224
4007,Ni,5,0,0,Wet impregnation,700,2,650,4,100,Mesoporous nanocrystalline ZrO2,1,0,0,700,50,50,NULL,0,4,150,55.6716
4008,Ni,5,0,0,Wet impregnation,700,2,650,4,100,Mesoporous nanocrystalline ZrO2,1,0,0,700,50,50,NULL,0,4,165,55.3731
4009,Ni,5,0,0,Wet impregnation,700,2,650,4,100,Mesoporous nanocrystalline ZrO2,1,0,0,700,50,50,NULL,0,4,180,54.9254
4010,Ni,5,0,0,Wet impregnation,700,2,650,4,100,Mesoporous nanocrystalline ZrO2,1,0,0,700,50,50,NULL,0,4,195,55.3731
4011,Ni,5,0,0,Wet impregnation,700,2,650,4,100,Mesoporous nanocrystalline ZrO2,1,0,0,700,50,50,NULL,0,4,210,55.0746
4012,Ni,5,0,0,Wet impregnation,700,2,650,4,100,Mesoporous nanocrystalline ZrO2,1,0,0,700,50,50,NULL,0,4,225,55.2239
4013,Ni,5,0,0,Wet impregnation,700,2,650,4,100,Mesoporous nanocrystalline ZrO2,1,0,0,700,50,50,NULL,0,4,240,54.4776
4014,Ni,5,0,0,Wet impregnation,700,2,650,4,100,Mesoporous nanocrystalline ZrO2,1,0,0,700,50,50,NULL,0,4,255,54.4776
4015,Ni,5,0,0,Wet impregnation,700,2,650,4,100,Mesoporous nanocrystalline ZrO2,1,0,0,700,50,50,NULL,0,4,270,54.3284
4016,Ni,5,0,0,Wet impregnation,700,2,650,4,100,Mesoporous nanocrystalline ZrO2,1,0,0,700,50,50,NULL,0,4,285,54.3284
4017,Ni,5,0,0,Wet impregnation,700,2,650,4,100,Mesoporous nanocrystalline ZrO2,1,0,0,700,50,50,NULL,0,4,300,54.3284
4018,Ni,5,0,0,Wet impregnation,700,2,650,4,100,Mesoporous nanocrystalline ZrO2,1,0,0,700,33.33333333,66.66666667,NULL,0,4,15,74.1791
4019,Ni,5,0,0,Wet impregnation,700,2,650,4,100,Mesoporous nanocrystalline ZrO2,1,0,0,700,33.33333333,66.66666667,NULL,0,4,30,74.4776
4020,Ni,5,0,0,Wet impregnation,700,2,650,4,100,Mesoporous nanocrystalline ZrO2,1,0,0,700,33.33333333,66.66666667,NULL,0,4,45,74.3284
4021,Ni,5,0,0,Wet impregnation,700,2,650,4,100,Mesoporous nanocrystalline ZrO2,1,0,0,700,33.33333333,66.66666667,NULL,0,4,60,74.6269
4022,Ni,5,0,0,Wet impregnation,700,2,650,4,100,Mesoporous nanocrystalline ZrO2,1,0,0,700,33.33333333,66.66666667,NULL,0,4,75,74.3284
4023,Ni,5,0,0,Wet impregnation,700,2,650,4,100,Mesoporous nanocrystalline ZrO2,1,0,0,700,33.33333333,66.66666667,NULL,0,4,90,74.3284
4024,Ni,5,0,0,Wet impregnation,700,2,650,4,100,Mesoporous nanocrystalline ZrO2,1,0,0,700,33.33333333,66.66666667,NULL,0,4,105,74.0299
4025,Ni,5,0,0,Wet impregnation,700,2,650,4,100,Mesoporous nanocrystalline ZrO2,1,0,0,700,33.33333333,66.66666667,NULL,0,4,120,74.0299
4026,Ni,5,0,0,Wet impregnation,700,2,650,4,100,Mesoporous nanocrystalline ZrO2,1,0,0,700,33.33333333,66.66666667,NULL,0,4,135,73.5821
4027,Ni,5,0,0,Wet impregnation,700,2,650,4,100,Mesoporous nanocrystalline ZrO2,1,0,0,700,33.33333333,66.66666667,NULL,0,4,150,73.2836
4028,Ni,5,0,0,Wet impregnation,700,2,650,4,100,Mesoporous nanocrystalline ZrO2,1,0,0,700,33.33333333,66.66666667,NULL,0,4,165,72.8358
4029,Ni,5,0,0,Wet impregnation,700,2,650,4,100,Mesoporous nanocrystalline ZrO2,1,0,0,700,33.33333333,66.66666667,NULL,0,4,180,71.9403
4030,Ni,5,0,0,Wet impregnation,700,2,650,4,100,Mesoporous nanocrystalline ZrO2,1,0,0,700,33.33333333,66.66666667,NULL,0,4,195,73.2836
4031,Ni,5,0,0,Wet impregnation,700,2,650,4,100,Mesoporous nanocrystalline ZrO2,1,0,0,700,33.33333333,66.66666667,NULL,0,4,210,72.9851
4032,Ni,5,0,0,Wet impregnation,700,2,650,4,100,Mesoporous nanocrystalline ZrO2,1,0,0,700,33.33333333,66.66666667,NULL,0,4,225,73.5821
4033,Ni,5,0,0,Wet impregnation,700,2,650,4,100,Mesoporous nanocrystalline ZrO2,1,0,0,700,33.33333333,66.66666667,NULL,0,4,240,72.3881
4034,Ni,5,0,0,Wet impregnation,700,2,650,4,100,Mesoporous nanocrystalline ZrO2,1,0,0,700,33.33333333,66.66666667,NULL,0,4,255,73.2836
4035,Ni,5,0,0,Wet impregnation,700,2,650,4,100,Mesoporous nanocrystalline ZrO2,1,0,0,700,33.33333333,66.66666667,NULL,0,4,270,73.2836
4036,Ni,5,0,0,Wet impregnation,700,2,650,4,100,Mesoporous nanocrystalline ZrO2,1,0,0,700,33.33333333,66.66666667,NULL,0,4,285,72.9851
4037,Ni,5,0,0,Wet impregnation,700,2,650,4,100,Mesoporous nanocrystalline ZrO2,1,0,0,700,33.33333333,66.66666667,NULL,0,4,300,72.9851
4038,Ni,5,0,0,Wet impregnation,700,2,650,4,100,Mesoporous nanocrystalline ZrO2,1,0,0,700,25,75,NULL,0,4,15,93.4328
4039,Ni,5,0,0,Wet impregnation,700,2,650,4,100,Mesoporous nanocrystalline ZrO2,1,0,0,700,25,75,NULL,0,4,30,93.4328
4040,Ni,5,0,0,Wet impregnation,700,2,650,4,100,Mesoporous nanocrystalline ZrO2,1,0,0,700,25,75,NULL,0,4,45,93.4328
4041,Ni,5,0,0,Wet impregnation,700,2,650,4,100,Mesoporous nanocrystalline ZrO2,1,0,0,700,25,75,NULL,0,4,60,94.3284
4042,Ni,5,0,0,Wet impregnation,700,2,650,4,100,Mesoporous nanocrystalline ZrO2,1,0,0,700,25,75,NULL,0,4,75,93.5821
4043,Ni,5,0,0,Wet impregnation,700,2,650,4,100,Mesoporous nanocrystalline ZrO2,1,0,0,700,25,75,NULL,0,4,90,93.8806
4044,Ni,5,0,0,Wet impregnation,700,2,650,4,100,Mesoporous nanocrystalline ZrO2,1,0,0,700,25,75,NULL,0,4,105,92.8358
4045,Ni,5,0,0,Wet impregnation,700,2,650,4,100,Mesoporous nanocrystalline ZrO2,1,0,0,700,25,75,NULL,0,4,120,93.7313
4046,Ni,5,0,0,Wet impregnation,700,2,650,4,100,Mesoporous nanocrystalline ZrO2,1,0,0,700,25,75,NULL,0,4,135,93.2836
4047,Ni,5,0,0,Wet impregnation,700,2,650,4,100,Mesoporous nanocrystalline ZrO2,1,0,0,700,25,75,NULL,0,4,150,93.8806
4048,Ni,5,0,0,Wet impregnation,700,2,650,4,100,Mesoporous nanocrystalline ZrO2,1,0,0,700,25,75,NULL,0,4,165,92.2388
4049,Ni,5,0,0,Wet impregnation,700,2,650,4,100,Mesoporous nanocrystalline ZrO2,1,0,0,700,25,75,NULL,0,4,180,92.6866
4050,Ni,5,0,0,Wet impregnation,700,2,650,4,100,Mesoporous nanocrystalline ZrO2,1,0,0,700,25,75,NULL,0,4,195,93.2836
4051,Ni,5,0,0,Wet impregnation,700,2,650,4,100,Mesoporous nanocrystalline ZrO2,1,0,0,700,25,75,NULL,0,4,210,93.2836
4052,Ni,5,0,0,Wet impregnation,700,2,650,4,100,Mesoporous nanocrystalline ZrO2,1,0,0,700,25,75,NULL,0,4,225,91.3433
4053,Ni,5,0,0,Wet impregnation,700,2,650,4,100,Mesoporous nanocrystalline ZrO2,1,0,0,700,25,75,NULL,0,4,240,92.5373
4054,Ni,5,0,0,Wet impregnation,700,2,650,4,100,Mesoporous nanocrystalline ZrO2,1,0,0,700,25,75,NULL,0,4,255,93.1343
4055,Ni,5,0,0,Wet impregnation,700,2,650,4,100,Mesoporous nanocrystalline ZrO2,1,0,0,700,25,75,NULL,0,4,270,93.1343
4056,Ni,5,0,0,Wet impregnation,700,2,650,4,100,Mesoporous nanocrystalline ZrO2,1,0,0,700,25,75,NULL,0,4,285,93.1343
4057,Ni,5,0,0,Wet impregnation,700,2,650,4,100,Mesoporous nanocrystalline ZrO2,1,0,0,700,25,75,NULL,0,4,300,93.1343
4058,Ni,1,0,0,Wet impregnation,900,2,700,2,100,¦Á-Al2O3(Alpha),1,0,0,500,44.24778761,44.24778761,reac N2 %vol,11.50442478,88.23529412,60,20.3
4059,Ni,1,0,0,Wet impregnation,900,2,700,2,100,¦Á-Al2O3(Alpha),1,0,0,600,44.24778761,44.24778761,reac N2 %vol,11.50442478,88.23529412,60,49.2
4060,Ni,1,0,0,Wet impregnation,900,2,700,2,100,¦Á-Al2O3(Alpha),1,0,0,700,44.24778761,44.24778761,reac N2 %vol,11.50442478,88.23529412,60,62.9
4061,Ni,1,0,0,Wet impregnation,900,2,700,2,100,¦Á-Al2O3(Alpha),1,0,0,800,44.24778761,44.24778761,reac N2 %vol,11.50442478,88.23529412,60,84.6
4062,Ni,2,0,0,Wet impregnation,900,2,700,2,100,¦Á-Al2O3(Alpha),1,0,0,500,44.24778761,44.24778761,reac N2 %vol,11.50442478,88.23529412,60,21.8
4063,Ni,2,0,0,Wet impregnation,900,2,700,2,100,¦Á-Al2O3(Alpha),1,0,0,600,44.24778761,44.24778761,reac N2 %vol,11.50442478,88.23529412,60,54.8
4064,Ni,2,0,0,Wet impregnation,900,2,700,2,100,¦Á-Al2O3(Alpha),1,0,0,700,44.24778761,44.24778761,reac N2 %vol,11.50442478,88.23529412,60,77.3
4065,Ni,2,0,0,Wet impregnation,900,2,700,2,100,¦Á-Al2O3(Alpha),1,0,0,800,44.24778761,44.24778761,reac N2 %vol,11.50442478,88.23529412,60,88.7
4066,Ni,7,0,0,Wet impregnation,900,2,700,2,100,¦Á-Al2O3(Alpha),1,0,0,500,44.24778761,44.24778761,reac N2 %vol,11.50442478,88.23529412,60,21.3
4067,Ni,7,0,0,Wet impregnation,900,2,700,2,100,¦Á-Al2O3(Alpha),1,0,0,600,44.24778761,44.24778761,reac N2 %vol,11.50442478,88.23529412,60,53.5
4068,Ni,7,0,0,Wet impregnation,900,2,700,2,100,¦Á-Al2O3(Alpha),1,0,0,700,44.24778761,44.24778761,reac N2 %vol,11.50442478,88.23529412,60,75.1
4069,Ni,7,0,0,Wet impregnation,900,2,700,2,100,¦Á-Al2O3(Alpha),1,0,0,800,44.24778761,44.24778761,reac N2 %vol,11.50442478,88.23529412,60,86.3
4070,Ni,10,0,0,Wet impregnation,900,2,700,2,100,¦Á-Al2O3(Alpha),1,0,0,500,44.24778761,44.24778761,reac N2 %vol,11.50442478,88.23529412,60,24.7
4071,Ni,10,0,0,Wet impregnation,900,2,700,2,100,¦Á-Al2O3(Alpha),1,0,0,600,44.24778761,44.24778761,reac N2 %vol,11.50442478,88.23529412,60,55.3
4072,Ni,10,0,0,Wet impregnation,900,2,700,2,100,¦Á-Al2O3(Alpha),1,0,0,700,44.24778761,44.24778761,reac N2 %vol,11.50442478,88.23529412,60,69.9
4073,Ni,10,0,0,Wet impregnation,900,2,700,2,100,¦Á-Al2O3(Alpha),1,0,0,800,44.24778761,44.24778761,reac N2 %vol,11.50442478,88.23529412,60,81.7
4074,Ni,2,0,0,Wet impregnation,900,2,700,2,100,Al2O3(Gamma),1,0,0,500,44.24778761,44.24778761,reac N2 %vol,11.50442478,88.23529412,60,4.7
4075,Ni,2,0,0,Wet impregnation,900,2,700,2,100,Al2O3(Gamma),1,0,0,600,44.24778761,44.24778761,reac N2 %vol,11.50442478,88.23529412,60,23.4
4076,Ni,2,0,0,Wet impregnation,900,2,700,2,100,Al2O3(Gamma),1,0,0,700,44.24778761,44.24778761,reac N2 %vol,11.50442478,88.23529412,60,63.5
4077,Ni,2,0,0,Wet impregnation,900,2,700,2,100,Al2O3(Gamma),1,0,0,800,44.24778761,44.24778761,reac N2 %vol,11.50442478,88.23529412,60,80.2
4078,Ni,3,0,0,Wet impregnation,900,2,700,2,100,Al2O3(Gamma),1,0,0,500,44.24778761,44.24778761,reac N2 %vol,11.50442478,88.23529412,60,12.1
4079,Ni,3,0,0,Wet impregnation,900,2,700,2,100,Al2O3(Gamma),1,0,0,600,44.24778761,44.24778761,reac N2 %vol,11.50442478,88.23529412,60,32.4
4080,Ni,3,0,0,Wet impregnation,900,2,700,2,100,Al2O3(Gamma),1,0,0,700,44.24778761,44.24778761,reac N2 %vol,11.50442478,88.23529412,60,67.6
4081,Ni,3,0,0,Wet impregnation,900,2,700,2,100,Al2O3(Gamma),1,0,0,800,44.24778761,44.24778761,reac N2 %vol,11.50442478,88.23529412,60,86.8
4082,Ni,5,0,0,Wet impregnation,900,2,700,2,100,Al2O3(Gamma),1,0,0,500,44.24778761,44.24778761,reac N2 %vol,11.50442478,88.23529412,60,9.94
4083,Ni,5,0,0,Wet impregnation,900,2,700,2,100,Al2O3(Gamma),1,0,0,600,44.24778761,44.24778761,reac N2 %vol,11.50442478,88.23529412,60,28.3
4084,Ni,5,0,0,Wet impregnation,900,2,700,2,100,Al2O3(Gamma),1,0,0,700,44.24778761,44.24778761,reac N2 %vol,11.50442478,88.23529412,60,57.3
4085,Ni,5,0,0,Wet impregnation,900,2,700,2,100,Al2O3(Gamma),1,0,0,800,44.24778761,44.24778761,reac N2 %vol,11.50442478,88.23529412,60,71.6
4086,Ni,7,0,0,Wet impregnation,900,2,700,2,100,Al2O3(Gamma),1,0,0,500,44.24778761,44.24778761,reac N2 %vol,11.50442478,88.23529412,60,10.4
4087,Ni,7,0,0,Wet impregnation,900,2,700,2,100,Al2O3(Gamma),1,0,0,600,44.24778761,44.24778761,reac N2 %vol,11.50442478,88.23529412,60,30.03
4088,Ni,7,0,0,Wet impregnation,900,2,700,2,100,Al2O3(Gamma),1,0,0,700,44.24778761,44.24778761,reac N2 %vol,11.50442478,88.23529412,60,66.7
4089,Ni,7,0,0,Wet impregnation,900,2,700,2,100,Al2O3(Gamma),1,0,0,800,44.24778761,44.24778761,reac N2 %vol,11.50442478,88.23529412,60,72.7
4090,Ni,10,0,0,Wet impregnation,900,2,700,2,100,Al2O3(Gamma),1,0,0,500,44.24778761,44.24778761,reac N2 %vol,11.50442478,88.23529412,60,8.9
4091,Ni,10,0,0,Wet impregnation,900,2,700,2,100,Al2O3(Gamma),1,0,0,600,44.24778761,44.24778761,reac N2 %vol,11.50442478,88.23529412,60,35.02
4092,Ni,10,0,0,Wet impregnation,900,2,700,2,100,Al2O3(Gamma),1,0,0,700,44.24778761,44.24778761,reac N2 %vol,11.50442478,88.23529412,60,65.4
4093,Ni,10,0,0,Wet impregnation,900,2,700,2,100,Al2O3(Gamma),1,0,0,800,44.24778761,44.24778761,reac N2 %vol,11.50442478,88.23529412,60,76.9
4094,Ni,10,0,0,Wet impregnation,900,2,700,2,100,Al2O3(Gamma),1,0,0,560,41.66666667,41.66666667,reac N2 %vol,16.66666667,83.33333333,30,20.64
4095,Ni,10,0,0,Wet impregnation,900,2,700,2,100,Al2O3(Gamma),1,0,0,560,41.66666667,41.66666667,reac N2 %vol,16.66666667,83.33333333,240,20.44
4096,Ni,10,0,0,Wet impregnation,900,2,700,2,100,¦Á-Al2O3(Alpha),1,0,0,560,41.66666667,41.66666667,reac N2 %vol,16.66666667,83.33333333,30,32.34
4097,Ni,10,0,0,Wet impregnation,900,2,700,2,100,¦Á-Al2O3(Alpha),1,0,0,560,41.66666667,41.66666667,reac N2 %vol,16.66666667,83.33333333,180,36.66
4098,Ni,10,0,0,Wet impregnation,800,3,800,1,100,¦Á-Al2O3(Alpha),1,0,0,800,50,50,NULL,0,1,30,71.5
4099,Ni,10,0,0,Wet impregnation,800,3,800,1,100,¦Á-Al2O3(Alpha),1,0,0,800,50,50,NULL,0,1,240,67.4
4100,Co,10,0,0,Wet impregnation,800,3,800,1,100,¦Á-Al2O3(Alpha),1,0,0,800,50,50,NULL,0,1,30,56
4101,Co,10,0,0,Wet impregnation,800,3,800,1,100,¦Á-Al2O3(Alpha),1,0,0,800,50,50,NULL,0,1,240,36.9
4102,Ru,5,0,0,Wet impregnation,800,3,800,1,100,¦Á-Al2O3(Alpha),1,0,0,800,50,50,NULL,0,1,30,39.2
4103,Ru,5,0,0,Wet impregnation,800,3,800,1,100,¦Á-Al2O3(Alpha),1,0,0,800,50,50,NULL,0,1,240,36.9
4104,Rh,5,0,0,Wet impregnation,800,3,800,1,100,¦Á-Al2O3(Alpha),1,0,0,800,50,50,NULL,0,1,30,57.2
4105,Rh,5,0,0,Wet impregnation,800,3,800,1,100,¦Á-Al2O3(Alpha),1,0,0,800,50,50,NULL,0,1,240,56.9
4106,Rh,5,0,0,Wet impregnation,800,3,800,1,100,Mesoporous Al2O3 (MAl),1,0,0,800,50,50,NULL,0,1,30,84.4
4107,Rh,5,0,0,Wet impregnation,800,3,800,1,100,Mesoporous Al2O3 (MAl),1,0,0,800,50,50,NULL,0,1,240,84.8
4108,Pt,5,0,0,Wet impregnation,800,3,800,1,100,¦Á-Al2O3(Alpha),1,0,0,800,50,50,NULL,0,1,30,25.6
4109,Pt,5,0,0,Wet impregnation,800,3,800,1,100,¦Á-Al2O3(Alpha),1,0,0,800,50,50,NULL,0,1,240,11
4110,Pd,5,0,0,Wet impregnation,800,3,800,1,100,¦Á-Al2O3(Alpha),1,0,0,800,50,50,NULL,0,1,30,38.8
4111,Pd,5,0,0,Wet impregnation,800,3,800,1,100,¦Á-Al2O3(Alpha),1,0,0,800,50,50,NULL,0,1,240,12.7
4112,Ir,5,0,0,Wet impregnation,800,3,800,1,100,¦Á-Al2O3(Alpha),1,0,0,800,50,50,NULL,0,1,30,25.6
4113,Ir,5,0,0,Wet impregnation,800,3,800,1,100,¦Á-Al2O3(Alpha),1,0,0,800,50,50,NULL,0,1,240,26.6
4114,Rh,0.1,0,0,Wet impregnation,800,3,800,1,100,¦Á-Al2O3(Alpha),1,0,0,800,50,50,NULL,0,1,240,45.2589
4115,Rh,0.45,0,0,Wet impregnation,800,3,800,1,100,¦Á-Al2O3(Alpha),1,0,0,800,50,50,NULL,0,1,240,60.1618
4116,Rh,0.725,0,0,Wet impregnation,800,3,800,1,100,¦Á-Al2O3(Alpha),1,0,0,800,50,50,NULL,0,1,240,61.5659
4117,Rh,1,0,0,Wet impregnation,800,3,800,1,100,¦Á-Al2O3(Alpha),1,0,0,800,50,50,NULL,0,1,240,57.7929
4118,Rh,3.75,0,0,Wet impregnation,800,3,800,1,100,¦Á-Al2O3(Alpha),1,0,0,800,50,50,NULL,0,1,240,57.4257
4119,Rh,7.25,0,0,Wet impregnation,800,3,800,1,100,¦Á-Al2O3(Alpha),1,0,0,800,50,50,NULL,0,1,240,55.9803
4120,Rh,0.5,0,0,Wet impregnation,800,3,800,1,100,Mesoporous Al2O3 (MAl),1,0,0,800,50,50,NULL,0,0.5,240,27.9891
4121,Rh,1,0,0,Wet impregnation,800,3,800,1,100,Mesoporous Al2O3 (MAl),1,0,0,800,50,50,NULL,0,0.5,240,50.2717
4122,Rh,2,0,0,Wet impregnation,800,3,800,1,100,Mesoporous Al2O3 (MAl),1,0,0,800,50,50,NULL,0,0.5,240,72.5543
4123,Rh,5,0,0,Wet impregnation,800,3,800,1,100,Mesoporous Al2O3 (MAl),1,0,0,800,50,50,NULL,0,0.5,240,80.163
4124,Ni,10,0,0,Wet impregnation,800,3,800,1,100,Mesoporous Al2O3 (MAl),1,0,0,800,50,50,NULL,0,1,60,84.326
4125,Ni,10,0,0,Wet impregnation,800,3,800,1,100,Mesoporous Al2O3 (MAl),1,0,0,800,50,50,NULL,0,0.5,60,63.3229
4126,Ni,10,0,0,Wet impregnation,800,3,800,1,100,Mesoporous Al2O3 (MAl),1,0,0,800,50,50,NULL,0,0.333333333,60,49.2163
4127,Ni,10,0,0,Wet impregnation,800,3,800,1,100,Mesoporous Al2O3 (MAl),1,0,0,800,50,50,NULL,0,0.25,60,35.1097
4128,Ni,10,Rh,1.753,Wet impregnation,800,3,800,1,100,Mesoporous Al2O3 (MAl),1,0,0,800,50,50,NULL,0,1,60,83.4921
4129,Ni,10,Rh,1.753,Wet impregnation,800,3,800,1,100,Mesoporous Al2O3 (MAl),1,0,0,800,50,50,NULL,0,0.666666667,60,80.9524
4130,Ni,10,Rh,1.753,Wet impregnation,800,3,800,1,100,Mesoporous Al2O3 (MAl),1,0,0,800,50,50,NULL,0,0.5,60,70.4762
4131,Ni,10,Rh,1.753,Wet impregnation,800,3,800,1,100,Mesoporous Al2O3 (MAl),1,0,0,800,50,50,NULL,0,0.4,60,62.5397
4132,Ni,10,Rh,1.753,Wet impregnation,800,3,800,1,100,Mesoporous Al2O3 (MAl),1,0,0,800,50,50,NULL,0,0.333333333,60,57.7778
4133,Ni,10,Rh,1.753,Wet impregnation,800,3,800,1,100,Mesoporous Al2O3 (MAl),1,0,0,800,50,50,NULL,0,0.25,60,49.5238
4134,Ni,10,0,0,Wet impregnation,700,2,700,4,100,Al2O3(Gamma),1,0,0,550,50,50,NULL,0,3.333333333,60,24.7568
4135,Ni,10,0,0,Wet impregnation,700,2,700,4,100,Al2O3(Gamma),1,0,0,600,50,50,NULL,0,3.333333333,60,40.1081
4136,Ni,10,0,0,Wet impregnation,700,2,700,4,100,Al2O3(Gamma),1,0,0,650,50,50,NULL,0,3.333333333,60,53.5135
4137,Ni,10,0,0,Wet impregnation,700,2,700,4,100,Al2O3(Gamma),1,0,0,700,50,50,NULL,0,3.333333333,60,71.8919
4138,La,2.67,Ni,10,Wet impregnation,700,2,700,4,100,Al2O3(Gamma),1,0,0,550,50,50,NULL,0,3.333333333,60,24.1081
4139,La,2.67,Ni,10,Wet impregnation,700,2,700,4,100,Al2O3(Gamma),1,0,0,600,50,50,NULL,0,3.333333333,60,39.4595
4140,La,2.67,Ni,10,Wet impregnation,700,2,700,4,100,Al2O3(Gamma),1,0,0,650,50,50,NULL,0,3.333333333,60,55.8919
4141,La,2.67,Ni,10,Wet impregnation,700,2,700,4,100,Al2O3(Gamma),1,0,0,700,50,50,NULL,0,3.333333333,60,77.9459
4142,La,7.67,Ni,10,Wet impregnation,700,2,700,4,100,Al2O3(Gamma),1,0,0,550,50,50,NULL,0,3.333333333,60,25.4054
4143,La,7.67,Ni,10,Wet impregnation,700,2,700,4,100,Al2O3(Gamma),1,0,0,600,50,50,NULL,0,3.333333333,60,43.7838
4144,La,7.67,Ni,10,Wet impregnation,700,2,700,4,100,Al2O3(Gamma),1,0,0,650,50,50,NULL,0,3.333333333,60,61.9459
4145,La,7.67,Ni,10,Wet impregnation,700,2,700,4,100,Al2O3(Gamma),1,0,0,700,50,50,NULL,0,3.333333333,60,82.2703
4146,La,14.45,Ni,10,Wet impregnation,700,2,700,4,100,Al2O3(Gamma),1,0,0,550,50,50,NULL,0,3.333333333,60,26.4865
4147,La,14.45,Ni,10,Wet impregnation,700,2,700,4,100,Al2O3(Gamma),1,0,0,600,50,50,NULL,0,3.333333333,60,42.0541
4148,La,14.45,Ni,10,Wet impregnation,700,2,700,4,100,Al2O3(Gamma),1,0,0,650,50,50,NULL,0,3.333333333,60,58.0541
4149,La,14.45,Ni,10,Wet impregnation,700,2,700,4,100,Al2O3(Gamma),1,0,0,700,50,50,NULL,0,3.333333333,60,74.0541
4150,Ni,10,0,0,Wet impregnation,700,2,700,4,100,Al2O3(Gamma),1,0,0,700,50,50,NULL,0,3.333333333,12,73.1351
4151,Ni,10,0,0,Wet impregnation,700,2,700,4,100,Al2O3(Gamma),1,0,0,700,50,50,NULL,0,3.333333333,24,71.9291
4152,Ni,10,0,0,Wet impregnation,700,2,700,4,100,Al2O3(Gamma),1,0,0,700,50,50,NULL,0,3.333333333,36,71.155
4153,Ni,10,0,0,Wet impregnation,700,2,700,4,100,Al2O3(Gamma),1,0,0,700,50,50,NULL,0,3.333333333,48,71.5041
4154,Ni,10,0,0,Wet impregnation,700,2,700,4,100,Al2O3(Gamma),1,0,0,700,50,50,NULL,0,3.333333333,60,70.9028
4155,Ni,10,0,0,Wet impregnation,700,2,700,4,100,Al2O3(Gamma),1,0,0,700,50,50,NULL,0,3.333333333,72,70.5606
4156,Ni,10,0,0,Wet impregnation,700,2,700,4,100,Al2O3(Gamma),1,0,0,700,50,50,NULL,0,3.333333333,84,70.0457
4157,Ni,10,0,0,Wet impregnation,700,2,700,4,100,Al2O3(Gamma),1,0,0,700,50,50,NULL,0,3.333333333,96,70.5676
4158,Ni,10,0,0,Wet impregnation,700,2,700,4,100,Al2O3(Gamma),1,0,0,700,50,50,NULL,0,3.333333333,108,69.7935
4159,Ni,10,0,0,Wet impregnation,700,2,700,4,100,Al2O3(Gamma),1,0,0,700,50,50,NULL,0,3.333333333,120,70.488
4160,Ni,10,0,0,Wet impregnation,700,2,700,4,100,Al2O3(Gamma),1,0,0,700,50,50,NULL,0,3.333333333,132,69.9732
4161,Ni,10,0,0,Wet impregnation,700,2,700,4,100,Al2O3(Gamma),1,0,0,700,50,50,NULL,0,3.333333333,144,69.8039
4162,Ni,10,0,0,Wet impregnation,700,2,700,4,100,Al2O3(Gamma),1,0,0,700,50,50,NULL,0,3.333333333,156,70.3257
4163,Ni,10,0,0,Wet impregnation,700,2,700,4,100,Al2O3(Gamma),1,0,0,700,50,50,NULL,0,3.333333333,168,70.07
4164,Ni,10,0,0,Wet impregnation,700,2,700,4,100,Al2O3(Gamma),1,0,0,700,50,50,NULL,0,3.333333333,180,69.987
4165,Ni,10,0,0,Wet impregnation,700,2,700,4,100,Al2O3(Gamma),1,0,0,700,50,50,NULL,0,3.333333333,192,70.4224
4166,Ni,10,0,0,Wet impregnation,700,2,700,4,100,Al2O3(Gamma),1,0,0,700,50,50,NULL,0,3.333333333,204,69.9074
4167,Ni,10,0,0,Wet impregnation,700,2,700,4,100,Al2O3(Gamma),1,0,0,700,50,50,NULL,0,3.333333333,216,69.479
4168,Ni,10,0,0,Wet impregnation,700,2,700,4,100,Al2O3(Gamma),1,0,0,700,50,50,NULL,0,3.333333333,228,70.3464
4169,Ni,10,0,0,Wet impregnation,700,2,700,4,100,Al2O3(Gamma),1,0,0,700,50,50,NULL,0,3.333333333,240,69.9179
4170,Ni,10,0,0,Wet impregnation,700,2,700,4,100,Al2O3(Gamma),1,0,0,700,50,50,NULL,0,3.333333333,252,70.1804
4171,Ni,10,0,0,Wet impregnation,700,2,700,4,100,Al2O3(Gamma),1,0,0,700,50,50,NULL,0,3.333333333,264,70.0111
4172,Ni,10,0,0,Wet impregnation,700,2,700,4,100,Al2O3(Gamma),1,0,0,700,50,50,NULL,0,3.333333333,276,69.2371
4173,Ni,10,0,0,Wet impregnation,700,2,700,4,100,Al2O3(Gamma),1,0,0,700,50,50,NULL,0,3.333333333,288,69.6725
4174,Ni,10,0,0,Wet impregnation,700,2,700,4,100,Al2O3(Gamma),1,0,0,700,50,50,NULL,0,3.333333333,300,69.2439
4175,La,2.67,Ni,10,Wet impregnation,700,2,700,4,100,Al2O3(Gamma),1,0,0,700,50,50,NULL,0,3.333333333,10,77.9726
4176,La,2.67,Ni,10,Wet impregnation,700,2,700,4,100,Al2O3(Gamma),1,0,0,700,50,50,NULL,0,3.333333333,20,78.2347
4177,La,2.67,Ni,10,Wet impregnation,700,2,700,4,100,Al2O3(Gamma),1,0,0,700,50,50,NULL,0,3.333333333,30,77.719
4178,La,2.67,Ni,10,Wet impregnation,700,2,700,4,100,Al2O3(Gamma),1,0,0,700,50,50,NULL,0,3.333333333,40,77.5493
4179,La,2.67,Ni,10,Wet impregnation,700,2,700,4,100,Al2O3(Gamma),1,0,0,700,50,50,NULL,0,3.333333333,50,77.2931
4180,La,2.67,Ni,10,Wet impregnation,700,2,700,4,100,Al2O3(Gamma),1,0,0,700,50,50,NULL,0,3.333333333,60,77.7279
4181,La,2.67,Ni,10,Wet impregnation,700,2,700,4,100,Al2O3(Gamma),1,0,0,700,50,50,NULL,0,3.333333333,70,77.4715
4182,La,2.67,Ni,10,Wet impregnation,700,2,700,4,100,Al2O3(Gamma),1,0,0,700,50,50,NULL,0,3.333333333,80,77.9064
4183,La,2.67,Ni,10,Wet impregnation,700,2,700,4,100,Al2O3(Gamma),1,0,0,700,50,50,NULL,0,3.333333333,90,77.4773
4184,La,2.67,Ni,10,Wet impregnation,700,2,700,4,100,Al2O3(Gamma),1,0,0,700,50,50,NULL,0,3.333333333,100,77.5665
4185,La,2.67,Ni,10,Wet impregnation,700,2,700,4,100,Al2O3(Gamma),1,0,0,700,50,50,NULL,0,3.333333333,110,77.4829
4186,La,2.67,Ni,10,Wet impregnation,700,2,700,4,100,Al2O3(Gamma),1,0,0,700,50,50,NULL,0,3.333333333,120,77.3995
4187,La,2.67,Ni,10,Wet impregnation,700,2,700,4,100,Al2O3(Gamma),1,0,0,700,50,50,NULL,0,3.333333333,130,77.8343
4188,La,2.67,Ni,10,Wet impregnation,700,2,700,4,100,Al2O3(Gamma),1,0,0,700,50,50,NULL,0,3.333333333,140,77.319
4189,La,2.67,Ni,10,Wet impregnation,700,2,700,4,100,Al2O3(Gamma),1,0,0,700,50,50,NULL,0,3.333333333,150,76.9762
4190,La,2.67,Ni,10,Wet impregnation,700,2,700,4,100,Al2O3(Gamma),1,0,0,700,50,50,NULL,0,3.333333333,160,77.1518
4191,La,2.67,Ni,10,Wet impregnation,700,2,700,4,100,Al2O3(Gamma),1,0,0,700,50,50,NULL,0,3.333333333,170,76.6364
4192,La,2.67,Ni,10,Wet impregnation,700,2,700,4,100,Al2O3(Gamma),1,0,0,700,50,50,NULL,0,3.333333333,180,77.4167
4193,La,2.67,Ni,10,Wet impregnation,700,2,700,4,100,Al2O3(Gamma),1,0,0,700,50,50,NULL,0,3.333333333,190,77.3334
4194,La,2.67,Ni,10,Wet impregnation,700,2,700,4,100,Al2O3(Gamma),1,0,0,700,50,50,NULL,0,3.333333333,200,77.336
4195,La,2.67,Ni,10,Wet impregnation,700,2,700,4,100,Al2O3(Gamma),1,0,0,700,50,50,NULL,0,3.333333333,210,77.4255
4196,La,2.67,Ni,10,Wet impregnation,700,2,700,4,100,Al2O3(Gamma),1,0,0,700,50,50,NULL,0,3.333333333,220,76.8236
4197,La,2.67,Ni,10,Wet impregnation,700,2,700,4,100,Al2O3(Gamma),1,0,0,700,50,50,NULL,0,3.333333333,230,77.172
4198,La,2.67,Ni,10,Wet impregnation,700,2,700,4,100,Al2O3(Gamma),1,0,0,700,50,50,NULL,0,3.333333333,240,76.743
4199,La,2.67,Ni,10,Wet impregnation,700,2,700,4,100,Al2O3(Gamma),1,0,0,700,50,50,NULL,0,3.333333333,250,76.8322
4200,La,2.67,Ni,10,Wet impregnation,700,2,700,4,100,Al2O3(Gamma),1,0,0,700,50,50,NULL,0,3.333333333,260,77.3533
4201,La,2.67,Ni,10,Wet impregnation,700,2,700,4,100,Al2O3(Gamma),1,0,0,700,50,50,NULL,0,3.333333333,270,77.4428
4202,La,2.67,Ni,10,Wet impregnation,700,2,700,4,100,Al2O3(Gamma),1,0,0,700,50,50,NULL,0,3.333333333,280,77.532
4203,La,2.67,Ni,10,Wet impregnation,700,2,700,4,100,Al2O3(Gamma),1,0,0,700,50,50,NULL,0,3.333333333,290,77.2758
4204,La,2.67,Ni,10,Wet impregnation,700,2,700,4,100,Al2O3(Gamma),1,0,0,700,50,50,NULL,0,3.333333333,300,77.2785
4205,La,7.67,Ni,10,Wet impregnation,700,2,700,4,100,Al2O3(Gamma),1,0,0,700,50,50,NULL,0,3.333333333,12,82.0336
4206,La,7.67,Ni,10,Wet impregnation,700,2,700,4,100,Al2O3(Gamma),1,0,0,700,50,50,NULL,0,3.333333333,24,81.4323
4207,La,7.67,Ni,10,Wet impregnation,700,2,700,4,100,Al2O3(Gamma),1,0,0,700,50,50,NULL,0,3.333333333,36,82.9045
4208,La,7.67,Ni,10,Wet impregnation,700,2,700,4,100,Al2O3(Gamma),1,0,0,700,50,50,NULL,0,3.333333333,48,81.7849
4209,La,7.67,Ni,10,Wet impregnation,700,2,700,4,100,Al2O3(Gamma),1,0,0,700,50,50,NULL,0,3.333333333,60,81.6154
4210,La,7.67,Ni,10,Wet impregnation,700,2,700,4,100,Al2O3(Gamma),1,0,0,700,50,50,NULL,0,3.333333333,72,80.2366
4211,La,7.67,Ni,10,Wet impregnation,700,2,700,4,100,Al2O3(Gamma),1,0,0,700,50,50,NULL,0,3.333333333,84,80.9313
4212,La,7.67,Ni,10,Wet impregnation,700,2,700,4,100,Al2O3(Gamma),1,0,0,700,50,50,NULL,0,3.333333333,96,81.5395
4213,La,7.67,Ni,10,Wet impregnation,700,2,700,4,100,Al2O3(Gamma),1,0,0,700,50,50,NULL,0,3.333333333,108,80.7655
4214,La,7.67,Ni,10,Wet impregnation,700,2,700,4,100,Al2O3(Gamma),1,0,0,700,50,50,NULL,0,3.333333333,120,80.1641
4215,La,7.67,Ni,10,Wet impregnation,700,2,700,4,100,Al2O3(Gamma),1,0,0,700,50,50,NULL,0,3.333333333,132,80.3403
4216,La,7.67,Ni,10,Wet impregnation,700,2,700,4,100,Al2O3(Gamma),1,0,0,700,50,50,NULL,0,3.333333333,144,80.3438
4217,La,7.67,Ni,10,Wet impregnation,700,2,700,4,100,Al2O3(Gamma),1,0,0,700,50,50,NULL,0,3.333333333,156,79.3969
4218,La,7.67,Ni,10,Wet impregnation,700,2,700,4,100,Al2O3(Gamma),1,0,0,700,50,50,NULL,0,3.333333333,168,80.1779
4219,La,7.67,Ni,10,Wet impregnation,700,2,700,4,100,Al2O3(Gamma),1,0,0,700,50,50,NULL,0,3.333333333,180,80.4406
4220,La,7.67,Ni,10,Wet impregnation,700,2,700,4,100,Al2O3(Gamma),1,0,0,700,50,50,NULL,0,3.333333333,192,81.6537
4221,La,7.67,Ni,10,Wet impregnation,700,2,700,4,100,Al2O3(Gamma),1,0,0,700,50,50,NULL,0,3.333333333,204,80.1883
4222,La,7.67,Ni,10,Wet impregnation,700,2,700,4,100,Al2O3(Gamma),1,0,0,700,50,50,NULL,0,3.333333333,216,77.8592
4223,La,7.67,Ni,10,Wet impregnation,700,2,700,4,100,Al2O3(Gamma),1,0,0,700,50,50,NULL,0,3.333333333,228,79.3314
4224,La,7.67,Ni,10,Wet impregnation,700,2,700,4,100,Al2O3(Gamma),1,0,0,700,50,50,NULL,0,3.333333333,240,79.3347
4225,La,7.67,Ni,10,Wet impregnation,700,2,700,4,100,Al2O3(Gamma),1,0,0,700,50,50,NULL,0,3.333333333,252,81.6708
4226,La,7.67,Ni,10,Wet impregnation,700,2,700,4,100,Al2O3(Gamma),1,0,0,700,50,50,NULL,0,3.333333333,264,81.6743
4227,La,7.67,Ni,10,Wet impregnation,700,2,700,4,100,Al2O3(Gamma),1,0,0,700,50,50,NULL,0,3.333333333,276,79.95
4228,La,7.67,Ni,10,Wet impregnation,700,2,700,4,100,Al2O3(Gamma),1,0,0,700,50,50,NULL,0,3.333333333,288,80.2125
4229,La,7.67,Ni,10,Wet impregnation,700,2,700,4,100,Al2O3(Gamma),1,0,0,700,50,50,NULL,0,3.333333333,300,79.8703
4230,La,14.45,Ni,10,Wet impregnation,700,2,700,4,100,Al2O3(Gamma),1,0,0,700,50,50,NULL,0,3.333333333,13.0435,75.3817
4231,La,14.45,Ni,10,Wet impregnation,700,2,700,4,100,Al2O3(Gamma),1,0,0,700,50,50,NULL,0,3.333333333,26.087,73.6576
4232,La,14.45,Ni,10,Wet impregnation,700,2,700,4,100,Al2O3(Gamma),1,0,0,700,50,50,NULL,0,3.333333333,39.1304,72.7974
4233,La,14.45,Ni,10,Wet impregnation,700,2,700,4,100,Al2O3(Gamma),1,0,0,700,50,50,NULL,0,3.333333333,51.7081,73.4922
4234,La,14.45,Ni,10,Wet impregnation,700,2,700,4,100,Al2O3(Gamma),1,0,0,700,50,50,NULL,0,3.333333333,65.2174,73.3233
4235,La,14.45,Ni,10,Wet impregnation,700,2,700,4,100,Al2O3(Gamma),1,0,0,700,50,50,NULL,0,3.333333333,78.2609,72.7223
4236,La,14.45,Ni,10,Wet impregnation,700,2,700,4,100,Al2O3(Gamma),1,0,0,700,50,50,NULL,0,3.333333333,90.8385,72.294
4237,La,14.45,Ni,10,Wet impregnation,700,2,700,4,100,Al2O3(Gamma),1,0,0,700,50,50,NULL,0,3.333333333,104.348,71.6067
4238,La,14.45,Ni,10,Wet impregnation,700,2,700,4,100,Al2O3(Gamma),1,0,0,700,50,50,NULL,0,3.333333333,116.925,72.2151
4239,La,14.45,Ni,10,Wet impregnation,700,2,700,4,100,Al2O3(Gamma),1,0,0,700,50,50,NULL,0,3.333333333,130.435,71.9598
4240,La,14.45,Ni,10,Wet impregnation,700,2,700,4,100,Al2O3(Gamma),1,0,0,700,50,50,NULL,0,3.333333333,143.012,72.0498
4241,La,14.45,Ni,10,Wet impregnation,700,2,700,4,100,Al2O3(Gamma),1,0,0,700,50,50,NULL,0,3.333333333,156.056,71.708
4242,La,14.45,Ni,10,Wet impregnation,700,2,700,4,100,Al2O3(Gamma),1,0,0,700,50,50,NULL,0,3.333333333,169.099,69.7247
4243,La,14.45,Ni,10,Wet impregnation,700,2,700,4,100,Al2O3(Gamma),1,0,0,700,50,50,NULL,0,3.333333333,182.143,66.6183
4244,La,14.45,Ni,10,Wet impregnation,700,2,700,4,100,Al2O3(Gamma),1,0,0,700,50,50,NULL,0,3.333333333,195.186,65.5854
4245,La,14.45,Ni,10,Wet impregnation,700,2,700,4,100,Al2O3(Gamma),1,0,0,700,50,50,NULL,0,3.333333333,208.23,65.3299
4246,La,14.45,Ni,10,Wet impregnation,700,2,700,4,100,Al2O3(Gamma),1,0,0,700,50,50,NULL,0,3.333333333,220.342,65.0743
4247,La,14.45,Ni,10,Wet impregnation,700,2,700,4,100,Al2O3(Gamma),1,0,0,700,50,50,NULL,0,3.333333333,234.317,65.0783
4248,La,14.45,Ni,10,Wet impregnation,700,2,700,4,100,Al2O3(Gamma),1,0,0,700,50,50,NULL,0,3.333333333,246.894,64.5635
4249,La,14.45,Ni,10,Wet impregnation,700,2,700,4,100,Al2O3(Gamma),1,0,0,700,50,50,NULL,0,3.333333333,259.938,64.0489
4250,La,14.45,Ni,10,Wet impregnation,700,2,700,4,100,Al2O3(Gamma),1,0,0,700,50,50,NULL,0,3.333333333,273.447,63.9664
4251,La,14.45,Ni,10,Wet impregnation,700,2,700,4,100,Al2O3(Gamma),1,0,0,700,50,50,NULL,0,3.333333333,286.025,63.5381
4252,La,14.45,Ni,10,Wet impregnation,700,2,700,4,100,Al2O3(Gamma),1,0,0,700,50,50,NULL,0,3.333333333,299.068,63.7146
4253,Ni,10,0,0,Wet impregnation,500,6,700,2,20,Al2O3(Gamma),1,0,0,700,25,25,reac He %vol,50,1.153846154,0.954159,78.6253
4254,Ni,10,0,0,Wet impregnation,500,6,700,2,20,Al2O3(Gamma),1,0,0,700,25,25,reac He %vol,50,1.153846154,26.4024,79.0244
4255,Ni,10,0,0,Wet impregnation,500,6,700,2,20,Al2O3(Gamma),1,0,0,700,25,25,reac He %vol,50,1.153846154,52.393,79.4235
4256,Ni,10,0,0,Wet impregnation,500,6,700,2,20,Al2O3(Gamma),1,0,0,700,25,25,reac He %vol,50,1.153846154,78.3763,79.2239
4257,Ni,10,0,0,Wet impregnation,500,6,700,2,20,Al2O3(Gamma),1,0,0,700,25,25,reac He %vol,50,1.153846154,105.415,79.2239
4258,Ni,10,0,0,Wet impregnation,500,6,700,2,20,Al2O3(Gamma),1,0,0,700,25,25,reac He %vol,50,1.153846154,131.394,79.2239
4259,Ni,10,0,0,Wet impregnation,500,6,700,2,20,Al2O3(Gamma),1,0,0,700,25,25,reac He %vol,50,1.153846154,157.37,79.2239
4260,Ni,10,0,0,Wet impregnation,500,6,700,2,20,Al2O3(Gamma),1,0,0,700,25,25,reac He %vol,50,1.153846154,183.356,79.2239
4261,Ni,10,0,0,Wet impregnation,500,6,700,2,20,Al2O3(Gamma),1,0,0,700,25,25,reac He %vol,50,1.153846154,208.806,79.0244
4262,Ni,10,0,0,Wet impregnation,500,6,700,2,20,Al2O3(Gamma),1,0,0,700,25,25,reac He %vol,50,1.153846154,234.792,79.8226
4263,Ni,10,0,0,Wet impregnation,500,6,700,2,20,Al2O3(Gamma),1,0,0,700,25,25,reac He %vol,50,1.153846154,261.219,76.4302
4264,Ni,10,0,0,Wet impregnation,500,6,700,2,20,Al2O3(Gamma),1,0,0,700,25,25,reac He %vol,50,1.153846154,287.19,75.8315
4265,Ni,10,0,0,Wet impregnation,500,6,700,2,20,Al2O3(Gamma),1,0,0,700,25,25,reac He %vol,50,1.153846154,313.602,72.439
4266,Ni,10,0,0,Wet impregnation,500,6,700,2,20,Al2O3(Gamma),1,0,0,700,25,25,reac He %vol,50,1.153846154,338.949,68.4479
4267,Ni,10,0,0,Wet impregnation,500,6,700,2,20,Al2O3(Gamma),1,0,0,700,25,25,reac He %vol,50,1.153846154,364.872,66.0532
4268,Ni,10,0,0,Wet impregnation,500,6,700,2,20,Al2O3(Gamma),1,0,0,700,25,25,reac He %vol,50,1.153846154,390.78,62.6608
