Repository: wudilql/FMGTransformer

# FMGTransformer
The code modification is based on our submitted paper (A Fusion-Guided FMGTransformer Network for Predicting
Methanol Yield in Catalytic CO2 Hydrogenation), which aims to use deep learning algorithms to capture the nonlinear relationships between various reaction characteristics in order to predict methanol yield.

The data used in this project can be obtained from the paper by Manu Suvarna et al.(M. Suvarna, T. P. Araújo, J. Pérez-Ramírez, A generalized machine learning framework to predict the space-time yield of methanol from
thermocatalytic CO2 hydrogenation, Applied Catalysis B: Environmental 315 (2022) 121530. doi:10.1016/j.apcatb.2022.121530.)

File: CH4.csv (part 14 of 17)
data,catalyst,catalyst content,promote,promote content,preparation method, calcTemperature,calc Time,red Temperature,red Time,red H2,support1,support1_content,support2,support2_content,react Temperature,reac CH4,reac CO2,reac1,reac1_content,GHSV ,Time on stream,CH4 Conversion
4269,Ni,10,0,0,Wet impregnation,500,6,700,2,20,Al2O3(Gamma),1,0,0,700,25,25,reac He %vol,50,1.153846154,416.158,59.867
4270,Ni,10,0,0,Wet impregnation,500,6,700,2,20,Al2O3(Gamma),1,0,0,700,25,25,reac He %vol,50,1.153846154,443.125,56.6741
4271,Ni,10,0,0,Wet impregnation,500,6,700,2,20,Al2O3(Gamma),1,0,0,700,25,25,reac He %vol,50,1.153846154,469.033,54.0798
4272,Ni,10,0,0,Wet impregnation,500,6,700,2,20,Al2O3(Gamma),1,0,0,700,25,25,reac He %vol,50,1.153846154,494.409,50.8869
4273,Ni,10,0,0,Wet impregnation,550,4,600,1,10,Al2O3(Gamma),1,0,0,700,50,50,NULL,0,0.5,10,69.6049
4274,Ni,10,0,0,Wet impregnation,550,4,600,1,10,Al2O3(Gamma),1,0,0,700,50,50,NULL,0,0.5,40,74.4681
4275,Ni,10,0,0,Wet impregnation,550,4,600,1,10,Al2O3(Gamma),1,0,0,700,50,50,NULL,0,0.5,90,47.7204
4276,Ni,10,0,0,Wet impregnation,550,4,600,1,10,Al2O3(Gamma),1,0,0,700,50,50,NULL,0,0.5,120,41.9453
4277,Ni,10,0,0,Wet impregnation,550,4,600,1,10,Al2O3(Gamma),1,0,0,700,50,50,NULL,0,0.5,180,35.8663
4278,Ni,10,0,0,Wet impregnation,550,4,600,1,10,Al2O3(Gamma),1,0,0,700,50,50,NULL,0,0.5,240,31.003
4279,Ni,10,0,0,Wet impregnation,550,4,600,1,10,Al2O3(Gamma),1,0,0,700,50,50,NULL,0,0.5,300,26.1398
4280,Ni,10,0,0,Wet impregnation,550,4,600,1,10,Al2O3(Gamma),1,0,0,700,50,50,NULL,0,0.5,360,22.1884
4281,Ni,10,0,0,Wet impregnation,550,4,600,1,10,Al2O3(Gamma),1,0,0,700,50,50,NULL,0,0.5,420,19.4529
4282,Ni,10,Pd,0.4,Sequential impregnation,550,4,600,1,10,Al2O3(Gamma),1,0,0,700,50,50,NULL,0,0.5,10,51.3678
4283,Ni,10,Pd,0.4,Sequential impregnation,550,4,600,1,10,Al2O3(Gamma),1,0,0,700,50,50,NULL,0,0.5,40,65.0456
4284,Ni,10,Pd,0.4,Sequential impregnation,550,4,600,1,10,Al2O3(Gamma),1,0,0,700,50,50,NULL,0,0.5,90,66.8693
4285,Ni,10,Pd,0.4,Sequential impregnation,550,4,600,1,10,Al2O3(Gamma),1,0,0,700,50,50,NULL,0,0.5,120,65.3495
4286,Ni,10,Pd,0.4,Sequential impregnation,550,4,600,1,10,Al2O3(Gamma),1,0,0,700,50,50,NULL,0,0.5,180,64.1337
4287,Ni,10,Pd,0.4,Sequential impregnation,550,4,600,1,10,Al2O3(Gamma),1,0,0,700,50,50,NULL,0,0.5,240,64.7416
4288,Ni,10,Pd,0.4,Sequential impregnation,550,4,600,1,10,Al2O3(Gamma),1,0,0,700,50,50,NULL,0,0.5,300,62.614
4289,Ni,10,Pd,0.4,Sequential impregnation,550,4,600,1,10,Al2O3(Gamma),1,0,0,700,50,50,NULL,0,0.5,360,62.614
4290,Ni,10,Pd,0.4,Sequential impregnation,550,4,600,1,10,Al2O3(Gamma),1,0,0,700,50,50,NULL,0,0.5,420,61.3982
4291,Ni,10,0,0,Incipient to wetness impregnation,600,2,700,2,97,Al2O3(Gamma),1,0,0,650,20,20,reac He %vol,60,2,60,39
4292,Ni,10,0,0,Incipient to wetness impregnation,600,2,700,2,97,Al2O3(Gamma),1,0,0,700,20,20,reac He %vol,60,2,60,60
4293,Ni,10,Pt,0.4,Incipient to wetness impregnation,600,2,700,2,97,Al2O3(Gamma),1,0,0,650,20,20,reac He %vol,60,2,60,41
4294,Ni,10,Pt,0.4,Incipient to wetness impregnation,600,2,700,2,97,Al2O3(Gamma),1,0,0,700,20,20,reac He %vol,60,2,60,60
4295,Ni,10,Pt,4,Incipient to wetness impregnation,600,2,700,2,97,Al2O3(Gamma),1,0,0,650,20,20,reac He %vol,60,2,60,48
4296,Ni,10,Pt,4,Incipient to wetness impregnation,600,2,700,2,97,Al2O3(Gamma),1,0,0,700,20,20,reac He %vol,60,2,60,69
4297,Pt,4,0,0,Incipient to wetness impregnation,600,2,700,2,97,Al2O3(Gamma),1,0,0,650,20,20,reac He %vol,60,2,60,42
4298,Pt,4,0,0,Incipient to wetness impregnation,600,2,700,2,97,Al2O3(Gamma),1,0,0,700,20,20,reac He %vol,60,2,60,65
4299,Pt,1,0,0,Incipient to wetness impregnation,750,4,500,1,10,Al2O3(Gamma),1,0,0,450,20,20,reac N2 %vol,60,1.25,120,20.4
4300,Pt,1,0,0,Incipient to wetness impregnation,750,4,500,1,10,Al2O3(Gamma),1,0,0,550,20,20,reac N2 %vol,60,1.25,120,31.1
4301,Pt,1,0,0,Incipient to wetness impregnation,750,4,500,1,10,Al2O3(Gamma),1,0,0,650,20,20,reac N2 %vol,60,1.25,120,46.7
4302,Pt,1,0,0,Incipient to wetness impregnation,750,4,500,1,10,Al2O3(Gamma),0.99,PrO2,0.01,450,20,20,reac N2 %vol,60,1.25,120,30.8
4303,Pt,1,0,0,Incipient to wetness impregnation,750,4,500,1,10,Al2O3(Gamma),0.99,PrO2,0.01,550,20,20,reac N2 %vol,60,1.25,120,41.8
4304,Pt,1,0,0,Incipient to wetness impregnation,750,4,500,1,10,Al2O3(Gamma),0.99,PrO2,0.01,650,20,20,reac N2 %vol,60,1.25,120,57.3
4305,Pt,1,0,0,Incipient to wetness impregnation,750,4,500,1,10,Al2O3(Gamma),0.94,PrO2,0.06,450,20,20,reac N2 %vol,60,1.25,120,42.9
4306,Pt,1,0,0,Incipient to wetness impregnation,750,4,500,1,10,Al2O3(Gamma),0.94,PrO2,0.06,550,20,20,reac N2 %vol,60,1.25,120,50.3
4307,Pt,1,0,0,Incipient to wetness impregnation,750,4,500,1,10,Al2O3(Gamma),0.94,PrO2,0.06,650,20,20,reac N2 %vol,60,1.25,120,66
4308,Pt,1,0,0,Incipient to wetness impregnation,750,4,500,1,10,Al2O3(Gamma),0.88,PrO2,0.12,450,20,20,reac N2 %vol,60,1.25,120,40.9
4309,Pt,1,0,0,Incipient to wetness impregnation,750,4,500,1,10,Al2O3(Gamma),0.88,PrO2,0.12,550,20,20,reac N2 %vol,60,1.25,120,45.2
4310,Pt,1,0,0,Incipient to wetness impregnation,750,4,500,1,10,Al2O3(Gamma),0.88,PrO2,0.12,650,20,20,reac N2 %vol,60,1.25,120,67.1
4311,Pt,1,0,0,Incipient to wetness impregnation,750,4,500,1,10,Al2O3(Gamma),0.8,PrO2,0.2,450,20,20,reac N2 %vol,60,1.25,120,44.1
4312,Pt,1,0,0,Incipient to wetness impregnation,750,4,500,1,10,Al2O3(Gamma),0.8,PrO2,0.2,550,20,20,reac N2 %vol,60,1.25,120,47.2
4313,Pt,1,0,0,Incipient to wetness impregnation,750,4,500,1,10,Al2O3(Gamma),0.8,PrO2,0.2,650,20,20,reac N2 %vol,60,1.25,120,67.3
4314,Pt,1,0,0,Incipient to wetness impregnation,750,4,500,1,10,Al2O3(Gamma),1,0,0,550,20,20,reac N2 %vol,60,1.25,10,39.1423
4315,Pt,1,0,0,Incipient to wetness impregnation,750,4,500,1,10,Al2O3(Gamma),1,0,0,550,20,20,reac N2 %vol,60,1.25,30,39.1382
4316,Pt,1,0,0,Incipient to wetness impregnation,750,4,500,1,10,Al2O3(Gamma),1,0,0,550,20,20,reac N2 %vol,60,1.25,60,34.6395
4317,Pt,1,0,0,Incipient to wetness impregnation,750,4,500,1,10,Al2O3(Gamma),1,0,0,550,20,20,reac N2 %vol,60,1.25,120,30.9907
4318,Pt,1,0,0,Incipient to wetness impregnation,750,4,500,1,10,Al2O3(Gamma),1,0,0,550,20,20,reac N2 %vol,60,1.25,180,29.0527
4319,Pt,1,0,0,Incipient to wetness impregnation,750,4,500,1,10,Al2O3(Gamma),1,0,0,550,20,20,reac N2 %vol,60,1.25,240,28.3975
4320,Pt,1,0,0,Incipient to wetness impregnation,750,4,500,1,10,Al2O3(Gamma),1,0,0,550,20,20,reac N2 %vol,60,1.25,300,28.1707
4321,Pt,1,0,0,Incipient to wetness impregnation,750,4,500,1,10,Al2O3(Gamma),1,0,0,550,20,20,reac N2 %vol,60,1.25,360,28.1583
4322,Pt,1,0,0,Incipient to wetness impregnation,750,4,500,1,10,Al2O3(Gamma),1,0,0,550,20,20,reac N2 %vol,60,1.25,420,27.5037
4323,Pt,1,0,0,Incipient to wetness impregnation,750,4,500,1,10,Al2O3(Gamma),1,0,0,550,20,20,reac N2 %vol,60,1.25,480,26.8496
4324,Pt,1,0,0,Incipient to wetness impregnation,750,4,500,1,10,Al2O3(Gamma),1,0,0,550,20,20,reac N2 %vol,60,1.25,540,26.1949
4325,Pt,1,0,0,Incipient to wetness impregnation,750,4,500,1,10,Al2O3(Gamma),1,0,0,550,20,20,reac N2 %vol,60,1.25,600,25.3264
4326,Pt,1,0,0,Incipient to wetness impregnation,750,4,500,1,10,Al2O3(Gamma),1,0,0,550,20,20,reac N2 %vol,60,1.25,660,24.8862
4327,Pt,1,0,0,Incipient to wetness impregnation,750,4,500,1,10,Al2O3(Gamma),1,0,0,550,20,20,reac N2 %vol,60,1.25,720,24.8728
4328,Pt,1,0,0,Incipient to wetness impregnation,750,4,500,1,10,Al2O3(Gamma),1,0,0,550,20,20,reac N2 %vol,60,1.25,780,24.0042
4329,Pt,1,0,0,Incipient to wetness impregnation,750,4,500,1,10,Al2O3(Gamma),1,0,0,550,20,20,reac N2 %vol,60,1.25,840,23.546
4330,Pt,1,0,0,Incipient to wetness impregnation,750,4,500,1,10,Al2O3(Gamma),1,0,0,550,20,20,reac N2 %vol,60,1.25,900,23.3372
4331,Pt,1,0,0,Incipient to wetness impregnation,750,4,500,1,10,Al2O3(Gamma),0.99,PrO2,0.01,550,20,20,reac N2 %vol,60,1.25,10,47.2727
4332,Pt,1,0,0,Incipient to wetness impregnation,750,4,500,1,10,Al2O3(Gamma),0.99,PrO2,0.01,550,20,20,reac N2 %vol,60,1.25,30,47.0588
4333,Pt,1,0,0,Incipient to wetness impregnation,750,4,500,1,10,Al2O3(Gamma),0.99,PrO2,0.01,550,20,20,reac N2 %vol,60,1.25,60,43.6364
4334,Pt,1,0,0,Incipient to wetness impregnation,750,4,500,1,10,Al2O3(Gamma),0.99,PrO2,0.01,550,20,20,reac N2 %vol,60,1.25,120,41.7112
4335,Pt,1,0,0,Incipient to wetness impregnation,750,4,500,1,10,Al2O3(Gamma),0.99,PrO2,0.01,550,20,20,reac N2 %vol,60,1.25,180,38.2888
4336,Pt,1,0,0,Incipient to wetness impregnation,750,4,500,1,10,Al2O3(Gamma),0.99,PrO2,0.01,550,20,20,reac N2 %vol,60,1.25,240,37.6471
4337,Pt,1,0,0,Incipient to wetness impregnation,750,4,500,1,10,Al2O3(Gamma),0.99,PrO2,0.01,550,20,20,reac N2 %vol,60,1.25,300,36.7914
4338,Pt,1,0,0,Incipient to wetness impregnation,750,4,500,1,10,Al2O3(Gamma),0.99,PrO2,0.01,550,20,20,reac N2 %vol,60,1.25,360,35.9358
4339,Pt,1,0,0,Incipient to wetness impregnation,750,4,500,1,10,Al2O3(Gamma),0.99,PrO2,0.01,550,20,20,reac N2 %vol,60,1.25,420,34.6524
4340,Pt,1,0,0,Incipient to wetness impregnation,750,4,500,1,10,Al2O3(Gamma),0.99,PrO2,0.01,550,20,20,reac N2 %vol,60,1.25,480,33.369
4341,Pt,1,0,0,Incipient to wetness impregnation,750,4,500,1,10,Al2O3(Gamma),0.99,PrO2,0.01,550,20,20,reac N2 %vol,60,1.25,540,31.8717
4342,Pt,1,0,0,Incipient to wetness impregnation,750,4,500,1,10,Al2O3(Gamma),0.99,PrO2,0.01,550,20,20,reac N2 %vol,60,1.25,600,30.1604
4343,Pt,1,0,0,Incipient to wetness impregnation,750,4,500,1,10,Al2O3(Gamma),0.99,PrO2,0.01,550,20,20,reac N2 %vol,60,1.25,660,29.0909
4344,Pt,1,0,0,Incipient to wetness impregnation,750,4,500,1,10,Al2O3(Gamma),0.99,PrO2,0.01,550,20,20,reac N2 %vol,60,1.25,720,29.3048
4345,Pt,1,0,0,Incipient to wetness impregnation,750,4,500,1,10,Al2O3(Gamma),0.99,PrO2,0.01,550,20,20,reac N2 %vol,60,1.25,780,27.1658
4346,Pt,1,0,0,Incipient to wetness impregnation,750,4,500,1,10,Al2O3(Gamma),0.99,PrO2,0.01,550,20,20,reac N2 %vol,60,1.25,840,27.3797
4347,Pt,1,0,0,Incipient to wetness impregnation,750,4,500,1,10,Al2O3(Gamma),0.99,PrO2,0.01,550,20,20,reac N2 %vol,60,1.25,900,26.0963
4348,Pt,1,0,0,Incipient to wetness impregnation,750,4,500,1,10,Al2O3(Gamma),0.94,PrO2,0.06,550,20,20,reac N2 %vol,60,1.25,10,52.4045
4349,Pt,1,0,0,Incipient to wetness impregnation,750,4,500,1,10,Al2O3(Gamma),0.94,PrO2,0.06,550,20,20,reac N2 %vol,60,1.25,30,51.5448
4350,Pt,1,0,0,Incipient to wetness impregnation,750,4,500,1,10,Al2O3(Gamma),0.94,PrO2,0.06,550,20,20,reac N2 %vol,60,1.25,60,51.3236
4351,Pt,1,0,0,Incipient to wetness impregnation,750,4,500,1,10,Al2O3(Gamma),0.94,PrO2,0.06,550,20,20,reac N2 %vol,60,1.25,120,49.8143
4352,Pt,1,0,0,Incipient to wetness impregnation,750,4,500,1,10,Al2O3(Gamma),0.94,PrO2,0.06,550,20,20,reac N2 %vol,60,1.25,180,50.0147
4353,Pt,1,0,0,Incipient to wetness impregnation,750,4,500,1,10,Al2O3(Gamma),0.94,PrO2,0.06,550,20,20,reac N2 %vol,60,1.25,240,50.2162
4354,Pt,1,0,0,Incipient to wetness impregnation,750,4,500,1,10,Al2O3(Gamma),0.94,PrO2,0.06,550,20,20,reac N2 %vol,60,1.25,300,49.5615
4355,Pt,1,0,0,Incipient to wetness impregnation,750,4,500,1,10,Al2O3(Gamma),0.94,PrO2,0.06,550,20,20,reac N2 %vol,60,1.25,360,49.3351
4356,Pt,1,0,0,Incipient to wetness impregnation,750,4,500,1,10,Al2O3(Gamma),0.94,PrO2,0.06,550,20,20,reac N2 %vol,60,1.25,420,49.5355
4357,Pt,1,0,0,Incipient to wetness impregnation,750,4,500,1,10,Al2O3(Gamma),0.94,PrO2,0.06,550,20,20,reac N2 %vol,60,1.25,480,49.7365
4358,Pt,1,0,0,Incipient to wetness impregnation,750,4,500,1,10,Al2O3(Gamma),0.94,PrO2,0.06,550,20,20,reac N2 %vol,60,1.25,540,48.0128
4359,Pt,1,0,0,Incipient to wetness impregnation,750,4,500,1,10,Al2O3(Gamma),0.94,PrO2,0.06,550,20,20,reac N2 %vol,60,1.25,600,47.7859
4360,Pt,1,0,0,Incipient to wetness impregnation,750,4,500,1,10,Al2O3(Gamma),0.94,PrO2,0.06,550,20,20,reac N2 %vol,60,1.25,660,47.5595
4361,Pt,1,0,0,Incipient to wetness impregnation,750,4,500,1,10,Al2O3(Gamma),0.94,PrO2,0.06,550,20,20,reac N2 %vol,60,1.25,720,47.1187
4362,Pt,1,0,0,Incipient to wetness impregnation,750,4,500,1,10,Al2O3(Gamma),0.94,PrO2,0.06,550,20,20,reac N2 %vol,60,1.25,780,46.678
4363,Pt,1,0,0,Incipient to wetness impregnation,750,4,500,1,10,Al2O3(Gamma),0.94,PrO2,0.06,550,20,20,reac N2 %vol,60,1.25,840,46.665
4364,Pt,1,0,0,Incipient to wetness impregnation,750,4,500,1,10,Al2O3(Gamma),0.94,PrO2,0.06,550,20,20,reac N2 %vol,60,1.25,900,46.2247
4365,Pt,1,0,0,Incipient to wetness impregnation,750,4,500,1,10,Al2O3(Gamma),0.88,PrO2,0.12,550,20,20,reac N2 %vol,60,1.25,10,46.9705
4366,Pt,1,0,0,Incipient to wetness impregnation,750,4,500,1,10,Al2O3(Gamma),0.88,PrO2,0.12,550,20,20,reac N2 %vol,60,1.25,30,46.9705
4367,Pt,1,0,0,Incipient to wetness impregnation,750,4,500,1,10,Al2O3(Gamma),0.88,PrO2,0.12,550,20,20,reac N2 %vol,60,1.25,60,45.8981
4368,Pt,1,0,0,Incipient to wetness impregnation,750,4,500,1,10,Al2O3(Gamma),0.88,PrO2,0.12,550,20,20,reac N2 %vol,60,1.25,120,45.2547
4369,Pt,1,0,0,Incipient to wetness impregnation,750,4,500,1,10,Al2O3(Gamma),0.88,PrO2,0.12,550,20,20,reac N2 %vol,60,1.25,180,45.0402
4370,Pt,1,0,0,Incipient to wetness impregnation,750,4,500,1,10,Al2O3(Gamma),0.88,PrO2,0.12,550,20,20,reac N2 %vol,60,1.25,240,44.3968
4371,Pt,1,0,0,Incipient to wetness impregnation,750,4,500,1,10,Al2O3(Gamma),0.88,PrO2,0.12,550,20,20,reac N2 %vol,60,1.25,300,43.7534
4372,Pt,1,0,0,Incipient to wetness impregnation,750,4,500,1,10,Al2O3(Gamma),0.88,PrO2,0.12,550,20,20,reac N2 %vol,60,1.25,360,43.7534
4373,Pt,1,0,0,Incipient to wetness impregnation,750,4,500,1,10,Al2O3(Gamma),0.88,PrO2,0.12,550,20,20,reac N2 %vol,60,1.25,420,42.8954
4374,Pt,1,0,0,Incipient to wetness impregnation,750,4,500,1,10,Al2O3(Gamma),0.88,PrO2,0.12,550,20,20,reac N2 %vol,60,1.25,480,42.4665
4375,Pt,1,0,0,Incipient to wetness impregnation,750,4,500,1,10,Al2O3(Gamma),0.88,PrO2,0.12,550,20,20,reac N2 %vol,60,1.25,540,41.6086
4376,Pt,1,0,0,Incipient to wetness impregnation,750,4,500,1,10,Al2O3(Gamma),0.88,PrO2,0.12,550,20,20,reac N2 %vol,60,1.25,600,41.3941
4377,Pt,1,0,0,Incipient to wetness impregnation,750,4,500,1,10,Al2O3(Gamma),0.88,PrO2,0.12,550,20,20,reac N2 %vol,60,1.25,660,41.1796
4378,Pt,1,0,0,Incipient to wetness impregnation,750,4,500,1,10,Al2O3(Gamma),0.88,PrO2,0.12,550,20,20,reac N2 %vol,60,1.25,720,40.7507
4379,Pt,1,0,0,Incipient to wetness impregnation,750,4,500,1,10,Al2O3(Gamma),0.88,PrO2,0.12,550,20,20,reac N2 %vol,60,1.25,780,40.9651
4380,Pt,1,0,0,Incipient to wetness impregnation,750,4,500,1,10,Al2O3(Gamma),0.88,PrO2,0.12,550,20,20,reac N2 %vol,60,1.25,840,41.1796
4381,Pt,1,0,0,Incipient to wetness impregnation,750,4,500,1,10,Al2O3(Gamma),0.88,PrO2,0.12,550,20,20,reac N2 %vol,60,1.25,900,40.5362
4382,Pt,1,0,0,Incipient to wetness impregnation,750,4,500,1,10,Al2O3(Gamma),0.8,PrO2,0.2,550,20,20,reac N2 %vol,60,1.25,10,48.4718
4383,Pt,1,0,0,Incipient to wetness impregnation,750,4,500,1,10,Al2O3(Gamma),0.8,PrO2,0.2,550,20,20,reac N2 %vol,60,1.25,30,48.4718
4384,Pt,1,0,0,Incipient to wetness impregnation,750,4,500,1,10,Al2O3(Gamma),0.8,PrO2,0.2,550,20,20,reac N2 %vol,60,1.25,60,48.0429
4385,Pt,1,0,0,Incipient to wetness impregnation,750,4,500,1,10,Al2O3(Gamma),0.8,PrO2,0.2,550,20,20,reac N2 %vol,60,1.25,120,47.185
4386,Pt,1,0,0,Incipient to wetness impregnation,750,4,500,1,10,Al2O3(Gamma),0.8,PrO2,0.2,550,20,20,reac N2 %vol,60,1.25,180,46.3271
4387,Pt,1,0,0,Incipient to wetness impregnation,750,4,500,1,10,Al2O3(Gamma),0.8,PrO2,0.2,550,20,20,reac N2 %vol,60,1.25,240,46.5416
4388,Pt,1,0,0,Incipient to wetness impregnation,750,4,500,1,10,Al2O3(Gamma),0.8,PrO2,0.2,550,20,20,reac N2 %vol,60,1.25,300,45.6836
4389,Pt,1,0,0,Incipient to wetness impregnation,750,4,500,1,10,Al2O3(Gamma),0.8,PrO2,0.2,550,20,20,reac N2 %vol,60,1.25,360,44.8257
4390,Pt,1,0,0,Incipient to wetness impregnation,750,4,500,1,10,Al2O3(Gamma),0.8,PrO2,0.2,550,20,20,reac N2 %vol,60,1.25,420,44.8257
4391,Pt,1,0,0,Incipient to wetness impregnation,750,4,500,1,10,Al2O3(Gamma),0.8,PrO2,0.2,550,20,20,reac N2 %vol,60,1.25,480,44.3968
4392,Pt,1,0,0,Incipient to wetness impregnation,750,4,500,1,10,Al2O3(Gamma),0.8,PrO2,0.2,550,20,20,reac N2 %vol,60,1.25,540,43.7534
4393,Pt,1,0,0,Incipient to wetness impregnation,750,4,500,1,10,Al2O3(Gamma),0.8,PrO2,0.2,550,20,20,reac N2 %vol,60,1.25,600,43.1099
4394,Pt,1,0,0,Incipient to wetness impregnation,750,4,500,1,10,Al2O3(Gamma),0.8,PrO2,0.2,550,20,20,reac N2 %vol,60,1.25,660,43.1099
4395,Pt,1,0,0,Incipient to wetness impregnation,750,4,500,1,10,Al2O3(Gamma),0.8,PrO2,0.2,550,20,20,reac N2 %vol,60,1.25,720,42.8954
4396,Pt,1,0,0,Incipient to wetness impregnation,750,4,500,1,10,Al2O3(Gamma),0.8,PrO2,0.2,550,20,20,reac N2 %vol,60,1.25,780,42.8954
4397,Pt,1,0,0,Incipient to wetness impregnation,750,4,500,1,10,Al2O3(Gamma),0.8,PrO2,0.2,550,20,20,reac N2 %vol,60,1.25,840,43.1099
4398,Pt,1,0,0,Incipient to wetness impregnation,750,4,500,1,10,Al2O3(Gamma),0.8,PrO2,0.2,550,20,20,reac N2 %vol,60,1.25,900,42.4665
4399,Co,5,0,0,Co-precipitation,500,6,700,6,100,Nanocrystalline MgO,1,0,0,550,50,50,NULL,0,5,30,2.47588
4400,Co,5,0,0,Co-precipitation,500,6,700,6,100,Nanocrystalline MgO,1,0,0,600,50,50,NULL,0,5,30,4.95177
4401,Co,5,0,0,Co-precipitation,500,6,700,6,100,Nanocrystalline MgO,1,0,0,650,50,50,NULL,0,5,30,16.2058
4402,Co,5,0,0,Co-precipitation,500,6,700,6,100,Nanocrystalline MgO,1,0,0,700,50,50,NULL,0,5,30,34.6624
4403,Co,10,0,0,Co-precipitation,500,6,700,6,100,Nanocrystalline MgO,1,0,0,550,50,50,NULL,0,5,30,9.45338
4404,Co,10,0,0,Co-precipitation,500,6,700,6,100,Nanocrystalline MgO,1,0,0,600,50,50,NULL,0,5,30,22.508
4405,Co,10,0,0,Co-precipitation,500,6,700,6,100,Nanocrystalline MgO,1,0,0,650,50,50,NULL,0,5,30,42.5402
4406,Co,10,0,0,Co-precipitation,500,6,700,6,100,Nanocrystalline MgO,1,0,0,700,50,50,NULL,0,5,30,67.299
4407,Co,15,0,0,Co-precipitation,500,6,700,6,100,Nanocrystalline MgO,1,0,0,550,50,50,NULL,0,5,30,15.9807
4408,Co,15,0,0,Co-precipitation,500,6,700,6,100,Nanocrystalline MgO,1,0,0,600,50,50,NULL,0,5,30,23.6334
4409,Co,15,0,0,Co-precipitation,500,6,700,6,100,Nanocrystalline MgO,1,0,0,650,50,50,NULL,0,5,30,39.3891
4410,Co,15,0,0,Co-precipitation,500,6,700,6,100,Nanocrystalline MgO,1,0,0,700,50,50,NULL,0,5,30,54.2444
4411,Co,20,0,0,Co-precipitation,500,6,700,6,100,Nanocrystalline MgO,1,0,0,550,50,50,NULL,0,5,30,8.55305
4412,Co,20,0,0,Co-precipitation,500,6,700,6,100,Nanocrystalline MgO,1,0,0,600,50,50,NULL,0,5,30,19.8071
4413,Co,20,0,0,Co-precipitation,500,6,700,6,100,Nanocrystalline MgO,1,0,0,650,50,50,NULL,0,5,30,33.0868
4414,Co,20,0,0,Co-precipitation,500,6,700,6,100,Nanocrystalline MgO,1,0,0,700,50,50,NULL,0,5,30,43.8907
4415,Co,30,0,0,Co-precipitation,500,6,700,6,100,Nanocrystalline MgO,1,0,0,550,50,50,NULL,0,5,30,12.8296
4416,Co,30,0,0,Co-precipitation,500,6,700,6,100,Nanocrystalline MgO,1,0,0,600,50,50,NULL,0,5,30,21.3826
4417,Co,30,0,0,Co-precipitation,500,6,700,6,100,Nanocrystalline MgO,1,0,0,650,50,50,NULL,0,5,30,33.537
4418,Co,30,0,0,Co-precipitation,500,6,700,6,100,Nanocrystalline MgO,1,0,0,700,50,50,NULL,0,5,30,51.0932
4419,Co,5,0,0,Co-precipitation,500,6,700,6,100,Nanocrystalline MgO,1,0,0,700,50,50,NULL,0,5,15,34.7718
4420,Co,5,0,0,Co-precipitation,500,6,700,6,100,Nanocrystalline MgO,1,0,0,700,50,50,NULL,0,5,30,29.9814
4421,Co,5,0,0,Co-precipitation,500,6,700,6,100,Nanocrystalline MgO,1,0,0,700,50,50,NULL,0,5,60,29.3869
4422,Co,5,0,0,Co-precipitation,500,6,700,6,100,Nanocrystalline MgO,1,0,0,700,50,50,NULL,0,5,90,27.5941
4423,Co,5,0,0,Co-precipitation,500,6,700,6,100,Nanocrystalline MgO,1,0,0,700,50,50,NULL,0,5,120,28.647
4424,Co,5,0,0,Co-precipitation,500,6,700,6,100,Nanocrystalline MgO,1,0,0,700,50,50,NULL,0,5,180,27.6076
4425,Co,5,0,0,Co-precipitation,500,6,700,6,100,Nanocrystalline MgO,1,0,0,700,50,50,NULL,0,5,210,27.6123
4426,Co,5,0,0,Co-precipitation,500,6,700,6,100,Nanocrystalline MgO,1,0,0,700,50,50,NULL,0,5,240,26.7182
4427,Co,5,0,0,Co-precipitation,500,6,700,6,100,Nanocrystalline MgO,1,0,0,700,50,50,NULL,0,5,270,27.7708
4428,Co,5,0,0,Co-precipitation,500,6,700,6,100,Nanocrystalline MgO,1,0,0,700,50,50,NULL,0,5,300,26.4276
4429,Co,10,0,0,Co-precipitation,500,6,700,6,100,Nanocrystalline MgO,1,0,0,700,50,50,NULL,0,5,15,67.2718
4430,Co,10,0,0,Co-precipitation,500,6,700,6,100,Nanocrystalline MgO,1,0,0,700,50,50,NULL,0,5,30,67.7234
4431,Co,10,0,0,Co-precipitation,500,6,700,6,100,Nanocrystalline MgO,1,0,0,700,50,50,NULL,0,5,60,67.4286
4432,Co,10,0,0,Co-precipitation,500,6,700,6,100,Nanocrystalline MgO,1,0,0,700,50,50,NULL,0,5,90,67.8821
4433,Co,10,0,0,Co-precipitation,500,6,700,6,100,Nanocrystalline MgO,1,0,0,700,50,50,NULL,0,5,120,67.1378
4434,Co,10,0,0,Co-precipitation,500,6,700,6,100,Nanocrystalline MgO,1,0,0,700,50,50,NULL,0,5,180,66.8472
4435,Co,10,0,0,Co-precipitation,500,6,700,6,100,Nanocrystalline MgO,1,0,0,700,50,50,NULL,0,5,210,67.301
4436,Co,10,0,0,Co-precipitation,500,6,700,6,100,Nanocrystalline MgO,1,0,0,700,50,50,NULL,0,5,240,67.4552
4437,Co,10,0,0,Co-precipitation,500,6,700,6,100,Nanocrystalline MgO,1,0,0,700,50,50,NULL,0,5,270,67.31
4438,Co,10,0,0,Co-precipitation,500,6,700,6,100,Nanocrystalline MgO,1,0,0,700,50,50,NULL,0,5,300,67.3144
4439,Co,10,0,0,Co-precipitation,500,6,700,6,100,Nanocrystalline MgO,1,0,0,700,50,50,NULL,0,5,360,66.8741
4440,Co,10,0,0,Co-precipitation,500,6,700,6,100,Nanocrystalline MgO,1,0,0,700,50,50,NULL,0,5,420,66.8831
4441,Co,10,0,0,Co-precipitation,500,6,700,6,100,Nanocrystalline MgO,1,0,0,700,50,50,NULL,0,5,480,68.24
4442,Co,10,0,0,Co-precipitation,500,6,700,6,100,Nanocrystalline MgO,1,0,0,700,50,50,NULL,0,5,510,66.747
4443,Co,10,0,0,Co-precipitation,500,6,700,6,100,Nanocrystalline MgO,1,0,0,700,50,50,NULL,0,5,540,67.051
4444,Co,10,0,0,Co-precipitation,500,6,700,6,100,Nanocrystalline MgO,1,0,0,700,50,50,NULL,0,5,600,67.5091
4445,Co,10,0,0,Co-precipitation,500,6,700,6,100,Nanocrystalline MgO,1,0,0,700,50,50,NULL,0,5,630,66.9147
4446,Co,10,0,0,Co-precipitation,500,6,700,6,100,Nanocrystalline MgO,1,0,0,700,50,50,NULL,0,5,660,66.3201
4447,Co,10,0,0,Co-precipitation,500,6,700,6,100,Nanocrystalline MgO,1,0,0,700,50,50,NULL,0,5,690,68.2716
4448,Co,10,0,0,Co-precipitation,500,6,700,6,100,Nanocrystalline MgO,1,0,0,700,50,50,NULL,0,5,720,67.3775
4449,Co,10,0,0,Co-precipitation,500,6,700,6,100,Nanocrystalline MgO,1,0,0,700,50,50,NULL,0,5,750,66.6331
4450,Co,10,0,0,Co-precipitation,500,6,700,6,100,Nanocrystalline MgO,1,0,0,700,50,50,NULL,0,5,780,67.5362
4451,Co,10,0,0,Co-precipitation,500,6,700,6,100,Nanocrystalline MgO,1,0,0,700,50,50,NULL,0,5,840,67.2457
4452,Co,10,0,0,Co-precipitation,500,6,700,6,100,Nanocrystalline MgO,1,0,0,700,50,50,NULL,0,5,900,67.2544
4453,Co,15,0,0,Co-precipitation,500,6,700,6,100,Nanocrystalline MgO,1,0,0,700,50,50,NULL,0,5,15,54.9907
4454,Co,15,0,0,Co-precipitation,500,6,700,6,100,Nanocrystalline MgO,1,0,0,700,50,50,NULL,0,5,30,53.046
4455,Co,15,0,0,Co-precipitation,500,6,700,6,100,Nanocrystalline MgO,1,0,0,700,50,50,NULL,0,5,60,44.9629
4456,Co,15,0,0,Co-precipitation,500,6,700,6,100,Nanocrystalline MgO,1,0,0,700,50,50,NULL,0,5,90,38.6771
4457,Co,15,0,0,Co-precipitation,500,6,700,6,100,Nanocrystalline MgO,1,0,0,700,50,50,NULL,0,5,120,34.6378
4458,Co,15,0,0,Co-precipitation,500,6,700,6,100,Nanocrystalline MgO,1,0,0,700,50,50,NULL,0,5,180,33.149
4459,Co,15,0,0,Co-precipitation,500,6,700,6,100,Nanocrystalline MgO,1,0,0,700,50,50,NULL,0,5,210,26.2641
4460,Co,15,0,0,Co-precipitation,500,6,700,6,100,Nanocrystalline MgO,1,0,0,700,50,50,NULL,0,5,240,24.9207
4461,Co,15,0,0,Co-precipitation,500,6,700,6,100,Nanocrystalline MgO,1,0,0,700,50,50,NULL,0,5,270,24.7756
4462,Co,15,0,0,Co-precipitation,500,6,700,6,100,Nanocrystalline MgO,1,0,0,700,50,50,NULL,0,5,300,21.9343
4463,Co,20,0,0,Co-precipitation,500,6,700,6,100,Nanocrystalline MgO,1,0,0,700,50,50,NULL,0,5,15,46.7534
4464,Co,20,0,0,Co-precipitation,500,6,700,6,100,Nanocrystalline MgO,1,0,0,700,50,50,NULL,0,5,30,40.9149
4465,Co,20,0,0,Co-precipitation,500,6,700,6,100,Nanocrystalline MgO,1,0,0,700,50,50,NULL,0,5,60,37.6244
4466,Co,20,0,0,Co-precipitation,500,6,700,6,100,Nanocrystalline MgO,1,0,0,700,50,50,NULL,0,5,90,34.0342
4467,Co,20,0,0,Co-precipitation,500,6,700,6,100,Nanocrystalline MgO,1,0,0,700,50,50,NULL,0,5,120,35.8359
4468,Co,20,0,0,Co-precipitation,500,6,700,6,100,Nanocrystalline MgO,1,0,0,700,50,50,NULL,0,5,180,30.0041
4469,Co,20,0,0,Co-precipitation,500,6,700,6,100,Nanocrystalline MgO,1,0,0,700,50,50,NULL,0,5,210,27.9116
4470,Co,20,0,0,Co-precipitation,500,6,700,6,100,Nanocrystalline MgO,1,0,0,700,50,50,NULL,0,5,240,29.1142
4471,Co,20,0,0,Co-precipitation,500,6,700,6,100,Nanocrystalline MgO,1,0,0,700,50,50,NULL,0,5,270,26.8722
4472,Co,20,0,0,Co-precipitation,500,6,700,6,100,Nanocrystalline MgO,1,0,0,700,50,50,NULL,0,5,300,26.1278
4473,Co,30,0,0,Co-precipitation,500,6,700,6,100,Nanocrystalline MgO,1,0,0,700,50,50,NULL,0,5,15,51.0967
4474,Co,30,0,0,Co-precipitation,500,6,700,6,100,Nanocrystalline MgO,1,0,0,700,50,50,NULL,0,5,30,50.6496
4475,Co,30,0,0,Co-precipitation,500,6,700,6,100,Nanocrystalline MgO,1,0,0,700,50,50,NULL,0,5,60,43.9145
4476,Co,30,0,0,Co-precipitation,500,6,700,6,100,Nanocrystalline MgO,1,0,0,700,50,50,NULL,0,5,90,36.8798
4477,Co,30,0,0,Co-precipitation,500,6,700,6,100,Nanocrystalline MgO,1,0,0,700,50,50,NULL,0,5,120,34.9373
4478,Co,30,0,0,Co-precipitation,500,6,700,6,100,Nanocrystalline MgO,1,0,0,700,50,50,NULL,0,5,180,29.7043
4479,Co,30,0,0,Co-precipitation,500,6,700,6,100,Nanocrystalline MgO,1,0,0,700,50,50,NULL,0,5,210,28.2114
4480,Co,30,0,0,Co-precipitation,500,6,700,6,100,Nanocrystalline MgO,1,0,0,700,50,50,NULL,0,5,240,25.8193
4481,Co,30,0,0,Co-precipitation,500,6,700,6,100,Nanocrystalline MgO,1,0,0,700,50,50,NULL,0,5,270,24.7754
4482,Co,30,0,0,Co-precipitation,500,6,700,6,100,Nanocrystalline MgO,1,0,0,700,50,50,NULL,0,5,300,23.8813
4483,Co,10,0,0,Co-precipitation,500,6,700,6,100,Nanocrystalline MgO,1,0,0,700,50,50,NULL,0,10,30,72.6667
4484,Co,10,0,0,Co-precipitation,500,6,700,6,100,Nanocrystalline MgO,1,0,0,700,50,50,NULL,0,6.666666667,30,69.8333
4485,Co,10,0,0,Co-precipitation,500,6,700,6,100,Nanocrystalline MgO,1,0,0,700,50,50,NULL,0,5,30,66.25
4486,Co,10,0,0,Co-precipitation,500,6,700,6,100,Nanocrystalline MgO,1,0,0,700,50,50,NULL,0,3.333333333,30,54.75
4487,Co,10,0,0,Co-precipitation,500,6,700,6,100,Nanocrystalline MgO,1,0,0,700,33.33333333,66.66666667,NULL,0,5,30,73.15
4488,Co,10,0,0,Co-precipitation,500,6,700,6,100,Nanocrystalline MgO,1,0,0,700,50,50,NULL,0,5,30,69.38
4489,Co,10,0,0,Co-precipitation,500,6,700,6,100,Nanocrystalline MgO,1,0,0,700,66.66666667,33.33333333,NULL,0,5,30,64.23
4490,Rh,1,0,0,Wet impregnation,450,1,600,2,90,Al2O3(Gamma),0.4195,MgO,0.5805,500,50,50,NULL,0,3.75,60,10.137
4491,Rh,1,0,0,Wet impregnation,450,1,600,2,90,Al2O3(Gamma),0.4195,MgO,0.5805,550,50,50,NULL,0,3.75,60,27.6712
4492,Rh,1,0,0,Wet impregnation,450,1,600,2,90,Al2O3(Gamma),0.4195,MgO,0.5805,600,50,50,NULL,0,3.75,60,41.3699
4493,Rh,1,0,0,Wet impregnation,450,1,600,2,90,Al2O3(Gamma),0.4195,MgO,0.5805,650,50,50,NULL,0,3.75,60,57.8082
4494,Rh,1,0,0,Wet impregnation,450,1,600,2,90,Al2O3(Gamma),0.4195,MgO,0.5805,700,50,50,NULL,0,3.75,60,74.7945
4495,Rh,1,0,0,Wet impregnation,450,1,600,2,90,Al2O3(Gamma),0.4195,MgO,0.5805,700,66.66666667,33.33333333,NULL,0,3.75,60,50.81
4496,Rh,1,0,0,Wet impregnation,450,1,600,2,90,Al2O3(Gamma),0.4195,MgO,0.5805,700,50,50,NULL,0,3.75,60,74.48
4497,Rh,1,0,0,Wet impregnation,450,1,600,2,90,Al2O3(Gamma),0.4195,MgO,0.5805,700,40,60,NULL,0,3.75,60,85.51
4498,Rh,1,0,0,Wet impregnation,450,1,600,2,90,Al2O3(Gamma),0.4195,MgO,0.5805,700,33.33333333,66.66666667,NULL,0,3.75,60,92.77
4499,Rh,1,0,0,Wet impregnation,450,1,600,2,90,Al2O3(Gamma),0.4195,MgO,0.5805,700,28.57142857,71.42857143,NULL,0,3.75,60,95.97
4500,Rh,1,0,0,Wet impregnation,450,1,600,2,90,Al2O3(Gamma),0.4195,MgO,0.5805,700,25,75,NULL,0,3.75,60,97.98
4501,Rh,1,0,0,Wet impregnation,450,1,600,2,90,Al2O3(Gamma),0.4195,MgO,0.5805,700,50,50,NULL,0,7.5,60,72.8942
4502,Rh,1,0,0,Wet impregnation,450,1,600,2,90,Al2O3(Gamma),0.4195,MgO,0.5805,700,50,50,NULL,0,5,60,71.3391
4503,Rh,1,0,0,Wet impregnation,450,1,600,2,90,Al2O3(Gamma),0.4195,MgO,0.5805,700,50,50,NULL,0,3.75,60,67.8402
4504,Rh,1,0,0,Wet impregnation,450,1,600,2,90,Al2O3(Gamma),0.4195,MgO,0.5805,700,50,50,NULL,0,3,60,63.3693
4505,Rh,1,0,0,Wet impregnation,450,1,600,2,90,Al2O3(Gamma),0.4195,MgO,0.5805,700,50,50,NULL,0,2.5,60,59.2873
4506,Co,10,0,0,Wet impregnation,600,3,550,2,100,Al2O3(Gamma),1,0,0,500,47.22222222,47.22222222,reac N2 %vol,5.555555556,16.66666667,30,22.4416
4507,Co,10,0,0,Wet impregnation,600,3,550,2,100,Al2O3(Gamma),1,0,0,600,47.22222222,47.22222222,reac N2 %vol,5.555555556,16.66666667,30,52.7792
4508,Co,10,0,0,Wet impregnation,600,3,550,2,100,Al2O3(Gamma),1,0,0,700,47.22222222,47.22222222,reac N2 %vol,5.555555556,16.66666667,30,84.4
4509,Co,10,Sr-promoter,0.25,Co-impregnation,600,3,550,2,100,Al2O3(Gamma),1,0,0,500,47.22222222,47.22222222,reac N2 %vol,5.555555556,16.66666667,30,18.0779
4510,Co,10,Sr-promoter,0.25,Co-impregnation,600,3,550,2,100,Al2O3(Gamma),1,0,0,600,47.22222222,47.22222222,reac N2 %vol,5.555555556,16.66666667,30,50.2857
4511,Co,10,Sr-promoter,0.25,Co-impregnation,600,3,550,2,100,Al2O3(Gamma),1,0,0,700,47.22222222,47.22222222,reac N2 %vol,5.555555556,16.66666667,30,83.3
4512,Co,10,Sr-promoter,0.5,Co-impregnation,600,3,550,2,100,Al2O3(Gamma),1,0,0,500,47.22222222,47.22222222,reac N2 %vol,5.555555556,16.66666667,30,16.8312
4513,Co,10,Sr-promoter,0.5,Co-impregnation,600,3,550,2,100,Al2O3(Gamma),1,0,0,600,47.22222222,47.22222222,reac N2 %vol,5.555555556,16.66666667,30,49.4545
4514,Co,10,Sr-promoter,0.5,Co-impregnation,600,3,550,2,100,Al2O3(Gamma),1,0,0,700,47.22222222,47.22222222,reac N2 %vol,5.555555556,16.66666667,30,82.4
4515,Co,10,Sr-promoter,0.75,Co-impregnation,600,3,550,2,100,Al2O3(Gamma),1,0,0,500,47.22222222,47.22222222,reac N2 %vol,5.555555556,16.66666667,30,16.2078
4516,Co,10,Sr-promoter,0.75,Co-impregnation,600,3,550,2,100,Al2O3(Gamma),1,0,0,600,47.22222222,47.22222222,reac N2 %vol,5.555555556,16.66666667,30,48.4156
4517,Co,10,Sr-promoter,0.75,Co-impregnation,600,3,550,2,100,Al2O3(Gamma),1,0,0,700,47.22222222,47.22222222,reac N2 %vol,5.555555556,16.66666667,30,81.4
4518,Co,10,Sr-promoter,1,Co-impregnation,600,3,550,2,100,Al2O3(Gamma),1,0,0,500,47.22222222,47.22222222,reac N2 %vol,5.555555556,16.66666667,30,17.039
4519,Co,10,Sr-promoter,1,Co-impregnation,600,3,550,2,100,Al2O3(Gamma),1,0,0,600,47.22222222,47.22222222,reac N2 %vol,5.555555556,16.66666667,30,46.961
4520,Co,10,Sr-promoter,1,Co-impregnation,600,3,550,2,100,Al2O3(Gamma),1,0,0,700,47.22222222,47.22222222,reac N2 %vol,5.555555556,16.66666667,30,80.9
4521,Co,10,Sr-promoter,1.5,Co-impregnation,600,3,550,2,100,Al2O3(Gamma),1,0,0,500,47.22222222,47.22222222,reac N2 %vol,5.555555556,16.66666667,30,18.4935
4522,Co,10,Sr-promoter,1.5,Co-impregnation,600,3,550,2,100,Al2O3(Gamma),1,0,0,600,47.22222222,47.22222222,reac N2 %vol,5.555555556,16.66666667,30,49.2468
4523,Co,10,Sr-promoter,1.5,Co-impregnation,600,3,550,2,100,Al2O3(Gamma),1,0,0,700,47.22222222,47.22222222,reac N2 %vol,5.555555556,16.66666667,30,80.5
4524,Co,10,Sr-promoter,2.25,Co-impregnation,600,3,550,2,100,Al2O3(Gamma),1,0,0,500,47.22222222,47.22222222,reac N2 %vol,5.555555556,16.66666667,30,16.6234
4525,Co,10,Sr-promoter,2.25,Co-impregnation,600,3,550,2,100,Al2O3(Gamma),1,0,0,600,47.22222222,47.22222222,reac N2 %vol,5.555555556,16.66666667,30,47.5844
4526,Co,10,Sr-promoter,2.25,Co-impregnation,600,3,550,2,100,Al2O3(Gamma),1,0,0,700,47.22222222,47.22222222,reac N2 %vol,5.555555556,16.66666667,30,80.1
4527,Co,10,0,0,Wet impregnation,600,3,550,2,100,Al2O3(Gamma),1,0,0,700,47.22222222,47.22222222,reac N2 %vol,5.555555556,16.66666667,360,82.1
4528,Co,10,Sr-promoter,0.25,Co-impregnation,600,3,550,2,100,Al2O3(Gamma),1,0,0,700,47.22222222,47.22222222,reac N2 %vol,5.555555556,16.66666667,360,81.3
4529,Co,10,Sr-promoter,0.5,Co-impregnation,600,3,550,2,100,Al2O3(Gamma),1,0,0,700,47.22222222,47.22222222,reac N2 %vol,5.555555556,16.66666667,360,81.2
4530,Co,10,Sr-promoter,0.75,Co-impregnation,600,3,550,2,100,Al2O3(Gamma),1,0,0,700,47.22222222,47.22222222,reac N2 %vol,5.555555556,16.66666667,360,79.6
4531,Co,10,Sr-promoter,1,Co-impregnation,600,3,550,2,100,Al2O3(Gamma),1,0,0,700,47.22222222,47.22222222,reac N2 %vol,5.555555556,16.66666667,360,79
4532,Co,10,Sr-promoter,1.5,Co-impregnation,600,3,550,2,100,Al2O3(Gamma),1,0,0,700,47.22222222,47.22222222,reac N2 %vol,5.555555556,16.66666667,360,78.6
4533,Co,10,Sr-promoter,2.25,Co-impregnation,600,3,550,2,100,Al2O3(Gamma),1,0,0,700,47.22222222,47.22222222,reac N2 %vol,5.555555556,16.66666667,360,78.1
4534,Co,9.1,Zr,10.4,Wet impregnation,400,6,400,2,5,SiO2,1,0,0,700,40,40,reac N2 %vol,20,3,60,25
4535,Co,9.1,Zr,10.4,Wet impregnation,400,6,400,2,5,SiO2,1,0,0,700,40,40,reac N2 %vol,20,3,720,8
4536,Co,9.1,Ru,0.2,Wet impregnation,400,6,400,2,5,SiO2,1,0,0,700,40,40,reac N2 %vol,20,3,60,52
4537,Co,9.1,Ru,0.2,Wet impregnation,400,6,400,2,5,SiO2,1,0,0,700,40,40,reac N2 %vol,20,3,720,51
4538,Co,9.1,Ru,0.4,Wet impregnation,400,6,400,2,5,SiO2,1,0,0,700,40,40,reac N2 %vol,20,3,60,73
4539,Co,9.1,Ru,0.4,Wet impregnation,400,6,400,2,5,SiO2,1,0,0,700,40,40,reac N2 %vol,20,3,720,70
4540,Co,9.1,Ru,0.6,Wet impregnation,400,6,400,2,5,SiO2,1,0,0,700,40,40,reac N2 %vol,20,3,60,58
4541,Co,9.1,Ru,0.6,Wet impregnation,400,6,400,2,5,SiO2,1,0,0,700,40,40,reac N2 %vol,20,3,720,58
4542,Co,9.1,Ru,0.4,Wet impregnation,300,6,400,2,5,SiO2,1,0,0,700,40,40,reac N2 %vol,20,3,720,65.3425
4543,Co,9.1,Ru,0.4,Wet impregnation,400,6,400,2,5,SiO2,1,0,0,700,40,40,reac N2 %vol,20,3,720,70.274
4544,Co,9.1,Ru,0.4,Wet impregnation,500,6,400,2,5,SiO2,1,0,0,700,40,40,reac N2 %vol,20,3,720,66.3699
4545,Co,9.1,Ru,0.4,Wet impregnation,600,6,400,2,5,SiO2,1,0,0,700,40,40,reac N2 %vol,20,3,720,45.2055
4546,Co,9.1,Ru,0.4,Wet impregnation,700,6,400,2,5,SiO2,1,0,0,700,40,40,reac N2 %vol,20,3,720,37.1918
4547,Co,9.1,Ru,0.4,Wet impregnation,800,6,400,2,5,SiO2,1,0,0,700,40,40,reac N2 %vol,20,3,720,14.7945
4548,Co,9.1,Ru,0.4,Wet impregnation,400,6,400,2,5,SiO2,1,0,0,700,40,40,reac N2 %vol,20,3,720,70
4549,Co,9.1,Ru,0.4,Wet impregnation,400,6,400,2,5,SiO2,1,0,0,800,40,40,reac N2 %vol,20,3,720,90
4550,Co,9.1,Ru,0.4,Wet impregnation,400,6,400,2,5,Al2O3(Gamma),1,0,0,700,40,40,reac N2 %vol,20,3,720,81
4551,Co,9.1,Ru,0.4,Wet impregnation,400,6,400,2,5,Al2O3(Gamma),1,0,0,800,40,40,reac N2 %vol,20,3,720,92
4552,Co,9.1,Ru,0.4,Wet impregnation,400,6,400,2,5,MgO,1,0,0,700,40,40,reac N2 %vol,20,3,720,59
4553,Co,9.1,Ru,0.4,Wet impregnation,400,6,400,2,5,MgO,1,0,0,800,40,40,reac N2 %vol,20,3,720,80
4554,Pd,1,0,0,Incipient to wetness impregnation,500,3,500,2,100,Al2O3(Gamma),1,0,0,500,25,25,reac He %vol,50,2.5,60,30.6818
4555,Pd,1,0,0,Incipient to wetness impregnation,500,3,500,2,100,Al2O3(Gamma),1,0,0,550,25,25,reac He %vol,50,2.5,60,48.4848
4556,Pd,1,0,0,Incipient to wetness impregnation,500,3,500,2,100,Al2O3(Gamma),1,0,0,600,25,25,reac He %vol,50,2.5,60,66.8561
4557,Pd,1,0,0,Incipient to wetness impregnation,500,3,500,2,100,Al2O3(Gamma),1,0,0,650,25,25,reac He %vol,50,2.5,60,81.0606
4558,Pd,1,0,0,Incipient to wetness impregnation,500,3,500,2,100,Al2O3(Gamma),1,0,0,700,25,25,reac He %vol,50,2.5,60,89.5833
4559,Pd,1,Y-promoter,5,Co-impregnation,500,3,500,2,100,Al2O3(Gamma),1,0,0,500,25,25,reac He %vol,50,2.5,60,31.6288
4560,Pd,1,Y-promoter,5,Co-impregnation,500,3,500,2,100,Al2O3(Gamma),1,0,0,550,25,25,reac He %vol,50,2.5,60,51.1364
4561,Pd,1,Y-promoter,5,Co-impregnation,500,3,500,2,100,Al2O3(Gamma),1,0,0,600,25,25,reac He %vol,50,2.5,60,68.9394
4562,Pd,1,Y-promoter,5,Co-impregnation,500,3,500,2,100,Al2O3(Gamma),1,0,0,650,25,25,reac He %vol,50,2.5,60,82.197
4563,Pd,1,Y-promoter,5,Co-impregnation,500,3,500,2,100,Al2O3(Gamma),1,0,0,700,25,25,reac He %vol,50,2.5,60,89.5833
4564,K,5,Pd,1,Co-impregnation,500,3,500,2,100,Al2O3(Gamma),1,0,0,500,25,25,reac He %vol,50,2.5,60,16.0985
4565,K,5,Pd,1,Co-impregnation,500,3,500,2,100,Al2O3(Gamma),1,0,0,550,25,25,reac He %vol,50,2.5,60,28.7879
4566,K,5,Pd,1,Co-impregnation,500,3,500,2,100,Al2O3(Gamma),1,0,0,600,25,25,reac He %vol,50,2.5,60,46.4015
4567,K,5,Pd,1,Co-impregnation,500,3,500,2,100,Al2O3(Gamma),1,0,0,650,25,25,reac He %vol,50,2.5,60,63.6364
4568,K,5,Pd,1,Co-impregnation,500,3,500,2,100,Al2O3(Gamma),1,0,0,700,25,25,reac He %vol,50,2.5,60,75.7576
4569,Ca-promoter,5,Pd,1,Co-impregnation,500,3,500,2,100,Al2O3(Gamma),1,0,0,500,25,25,reac He %vol,50,2.5,60,28.7879
4570,Ca-promoter,5,Pd,1,Co-impregnation,500,3,500,2,100,Al2O3(Gamma),1,0,0,550,25,25,reac He %vol,50,2.5,60,50.1894
4571,Ca-promoter,5,Pd,1,Co-impregnation,500,3,500,2,100,Al2O3(Gamma),1,0,0,600,25,25,reac He %vol,50,2.5,60,69.1288
4572,Ca-promoter,5,Pd,1,Co-impregnation,500,3,500,2,100,Al2O3(Gamma),1,0,0,650,25,25,reac He %vol,50,2.5,60,82.7652
4573,Ca-promoter,5,Pd,1,Co-impregnation,500,3,500,2,100,Al2O3(Gamma),1,0,0,700,25,25,reac He %vol,50,2.5,60,89.7727
4574,Mn,5,Pd,1,Co-impregnation,500,3,500,2,100,Al2O3(Gamma),1,0,0,500,25,25,reac He %vol,50,2.5,60,22.9167
4575,Mn,5,Pd,1,Co-impregnation,500,3,500,2,100,Al2O3(Gamma),1,0,0,550,25,25,reac He %vol,50,2.5,60,39.5833
4576,Mn,5,Pd,1,Co-impregnation,500,3,500,2,100,Al2O3(Gamma),1,0,0,600,25,25,reac He %vol,50,2.5,60,57.7652
4577,Mn,5,Pd,1,Co-impregnation,500,3,500,2,100,Al2O3(Gamma),1,0,0,650,25,25,reac He %vol,50,2.5,60,72.9167
4578,Mn,5,Pd,1,Co-impregnation,500,3,500,2,100,Al2O3(Gamma),1,0,0,700,25,25,reac He %vol,50,2.5,60,81.25
4579,Cu-promoter,5,Pd,1,Co-impregnation,500,3,500,2,100,Al2O3(Gamma),1,0,0,500,25,25,reac He %vol,50,2.5,60,3.59848
4580,Cu-promoter,5,Pd,1,Co-impregnation,500,3,500,2,100,Al2O3(Gamma),1,0,0,550,25,25,reac He %vol,50,2.5,60,5.68182
4581,Cu-promoter,5,Pd,1,Co-impregnation,500,3,500,2,100,Al2O3(Gamma),1,0,0,600,25,25,reac He %vol,50,2.5,60,10.6061
4582,Cu-promoter,5,Pd,1,Co-impregnation,500,3,500,2,100,Al2O3(Gamma),1,0,0,650,25,25,reac He %vol,50,2.5,60,16.6667
4583,Cu-promoter,5,Pd,1,Co-impregnation,500,3,500,2,100,Al2O3(Gamma),1,0,0,700,25,25,reac He %vol,50,2.5,60,23.1061
4584,Pt,0.02,K,1,Incipient to wetness impregnation,500,3,750,5,100,Al2O3(Gamma),1,0,0,750,50,50,NULL,0,2.649942585,15,11.6069
4585,Pt,0.02,K,1,Incipient to wetness impregnation,500,3,750,5,100,Al2O3(Gamma),1,0,0,750,50,50,NULL,0,2.649942585,135,4.45656
4586,Pt,0.02,Mg,1,Incipient to wetness impregnation,500,3,750,5,100,Al2O3(Gamma),1,0,0,750,50,50,NULL,0,2.649942585,15,14.169
4587,Pt,0.02,Mg,1,Incipient to wetness impregnation,500,3,750,5,100,Al2O3(Gamma),1,0,0,750,50,50,NULL,0,2.649942585,135,5.14428
4588,Pt,0.1,K,1,Incipient to wetness impregnation,500,3,750,5,100,Al2O3(Gamma),1,0,0,750,50,50,NULL,0,2.649942585,15,53.4814
4589,Pt,0.1,K,1,Incipient to wetness impregnation,500,3,750,5,100,Al2O3(Gamma),1,0,0,750,50,50,NULL,0,2.649942585,135,9.95704
4590,Pt,0.1,Mg,1,Incipient to wetness impregnation,500,3,750,5,100,Al2O3(Gamma),1,0,0,750,50,50,NULL,0,2.649942585,15,64.2935
4591,Pt,0.1,Mg,1,Incipient to wetness impregnation,500,3,750,5,100,Al2O3(Gamma),1,0,0,750,50,50,NULL,0,2.649942585,135,9.14345
4592,Pt,0.5,K,1,Incipient to wetness impregnation,500,3,750,5,100,Al2O3(Gamma),1,0,0,750,50,50,NULL,0,2.649942585,15,70.6069
4593,Pt,0.5,K,1,Incipient to wetness impregnation,500,3,750,5,100,Al2O3(Gamma),1,0,0,750,50,50,NULL,0,2.649942585,135,63.4572
4594,Pt,0.5,Mg,1,Incipient to wetness impregnation,500,3,750,5,100,Al2O3(Gamma),1,0,0,750,50,50,NULL,0,2.649942585,15,61.9189
4595,Pt,0.5,Mg,1,Incipient to wetness impregnation,500,3,750,5,100,Al2O3(Gamma),1,0,0,750,50,50,NULL,0,2.649942585,135,57.7686
4596,Rh,1,0,0,Wet impregnation,400,0.5,500,1,100,Al2O3(Gamma),1,0,0,500,50,50,NULL,0,3,60,7.7
4597,Rh,1,0,0,Wet impregnation,400,0.5,500,1,100,Al2O3(Gamma),0.95,V2O5,0.05,500,50,50,NULL,0,3,60,10.3
4598,Rh,1,0,0,Wet impregnation,400,0.5,500,1,100,Al2O3(Gamma),0.9,V2O5,0.1,500,50,50,NULL,0,3,60,10.3
4599,Rh,1,0,0,Wet impregnation,400,0.5,500,1,100,Al2O3(Gamma),0.95,TiO2,0.05,500,50,50,NULL,0,3,60,13.7
4600,Rh,1,0,0,Wet impregnation,400,0.5,500,1,100,Al2O3(Gamma),0.9,TiO2,0.1,500,50,50,NULL,0,3,60,11.2
4601,Rh,1,0,0,Wet impregnation,400,0.5,500,1,100,Al2O3(Gamma),1,0,0,500,50,50,NULL,0,3,5,7.34434
4602,Rh,1,0,0,Wet impregnation,400,0.5,500,1,100,Al2O3(Gamma),1,0,0,500,50,50,NULL,0,3,15,7.45338
4603,Rh,1,0,0,Wet impregnation,400,0.5,500,1,100,Al2O3(Gamma),1,0,0,500,50,50,NULL,0,3,25,7.49604
4604,Rh,1,0,0,Wet impregnation,400,0.5,500,1,100,Al2O3(Gamma),1,0,0,500,50,50,NULL,0,3,35,7.53871
4605,Rh,1,0,0,Wet impregnation,400,0.5,500,1,100,Al2O3(Gamma),1,0,0,500,50,50,NULL,0,3,45,7.515
4606,Rh,1,0,0,Wet impregnation,400,0.5,500,1,100,Al2O3(Gamma),1,0,0,500,50,50,NULL,0,3,55,7.46917
