Repository: wudilql/FMGTransformer

# FMGTransformer
The code modification is based on our submitted paper (A Fusion-Guided FMGTransformer Network for Predicting
Methanol Yield in Catalytic CO2 Hydrogenation), which aims to use deep learning algorithms to capture the nonlinear relationships between various reaction characteristics in order to predict methanol yield.

The data used in this project can be obtained from the paper by Manu Suvarna et al.(M. Suvarna, T. P. Araújo, J. Pérez-Ramírez, A generalized machine learning framework to predict the space-time yield of methanol from
thermocatalytic CO2 hydrogenation, Applied Catalysis B: Environmental 315 (2022) 121530. doi:10.1016/j.apcatb.2022.121530.)

File: CH4.csv (part 16 of 17)
data,catalyst,catalyst content,promote,promote content,preparation method, calcTemperature,calc Time,red Temperature,red Time,red H2,support1,support1_content,support2,support2_content,react Temperature,reac CH4,reac CO2,reac1,reac1_content,GHSV ,Time on stream,CH4 Conversion
4953,Pt,1,0,0,Wet impregnation,500,3,800,2,50,ZrO2,1,0,0,800,27.47252747,23.07692308,reac N2 %vol,49.45054945,0.15,960,17.8295
4954,Pt,1,0,0,Wet impregnation,500,3,800,2,50,ZrO2,1,0,0,800,27.47252747,23.07692308,reac N2 %vol,49.45054945,0.15,30,30.491
4955,Pt,1,0,0,Wet impregnation,500,3,800,2,50,ZrO2,1,0,0,800,27.47252747,23.07692308,reac N2 %vol,49.45054945,0.15,60,27.6486
4956,Pt,1,0,0,Wet impregnation,500,3,800,2,50,ZrO2,1,0,0,800,27.47252747,23.07692308,reac N2 %vol,49.45054945,0.15,90,26.0982
4957,Pt,1,0,0,Wet impregnation,500,3,800,2,50,ZrO2,1,0,0,800,27.47252747,23.07692308,reac N2 %vol,49.45054945,0.15,120,23.7726
4958,Pt,1,0,0,Wet impregnation,500,3,800,2,50,ZrO2,1,0,0,800,27.47252747,23.07692308,reac N2 %vol,49.45054945,0.15,150,21.9638
4959,Pt,1,0,0,Wet impregnation,500,3,800,2,50,ZrO2,1,0,0,800,27.47252747,23.07692308,reac N2 %vol,49.45054945,0.15,180,20.155
4960,Pt,1,0,0,Wet impregnation,500,3,800,2,50,ZrO2,1,0,0,800,27.47252747,23.07692308,reac N2 %vol,49.45054945,0.15,210,18.0879
4961,Pt,1,0,0,Wet impregnation,500,3,800,2,50,ZrO2,1,0,0,800,27.47252747,23.07692308,reac N2 %vol,49.45054945,0.15,240,17.3127
4962,Pt,1,0,0,Wet impregnation,500,3,800,2,50,ZrO2,1,0,0,800,27.47252747,23.07692308,reac N2 %vol,49.45054945,0.15,270,17.0543
4963,Pt,1,0,0,Wet impregnation,500,3,800,2,50,ZrO2,1,0,0,800,27.47252747,23.07692308,reac N2 %vol,49.45054945,0.15,300,16.2791
4964,Pt,1,0,0,Wet impregnation,500,3,800,2,50,ZrO2,1,0,0,800,27.47252747,23.07692308,reac N2 %vol,49.45054945,0.15,330,16.0207
4965,Pt,1,0,0,Wet impregnation,500,3,800,2,50,ZrO2,1,0,0,800,27.47252747,23.07692308,reac N2 %vol,49.45054945,0.15,360,15.7623
4966,Pt,1,0,0,Wet impregnation,500,3,800,2,50,ZrO2,1,0,0,800,27.47252747,23.07692308,reac N2 %vol,49.45054945,0.15,390,15.2455
4967,Pt,1,0,0,Wet impregnation,500,3,800,2,50,ZrO2,1,0,0,800,27.47252747,23.07692308,reac N2 %vol,49.45054945,0.15,420,14.9871
4968,Pt,1,0,0,Wet impregnation,500,3,800,2,50,ZrO2,1,0,0,800,27.47252747,23.07692308,reac N2 %vol,49.45054945,0.15,450,14.7287
4969,Pt,1,0,0,Wet impregnation,500,3,800,2,50,ZrO2,1,0,0,800,27.47252747,23.07692308,reac N2 %vol,49.45054945,0.15,480,14.4703
4970,Pt,1,0,0,Wet impregnation,500,3,800,2,50,ZrO2,1,0,0,800,27.47252747,23.07692308,reac N2 %vol,49.45054945,0.15,510,14.2119
4971,Pt,1,0,0,Wet impregnation,500,3,800,2,50,ZrO2,1,0,0,800,27.47252747,23.07692308,reac N2 %vol,49.45054945,0.15,540,13.9535
4972,Pt,1,0,0,Wet impregnation,500,3,800,2,50,ZrO2,1,0,0,800,27.47252747,23.07692308,reac N2 %vol,49.45054945,0.15,570,13.6951
4973,Pt,1,0,0,Wet impregnation,500,3,800,2,50,ZrO2,1,0,0,800,27.47252747,23.07692308,reac N2 %vol,49.45054945,0.15,600,13.4367
4974,Pt,1,0,0,Wet impregnation,500,3,800,2,50,ZrO2,1,0,0,800,27.47252747,23.07692308,reac N2 %vol,49.45054945,0.15,630,13.1783
4975,Pt,1,0,0,Wet impregnation,500,3,800,2,50,ZrO2,1,0,0,800,27.47252747,23.07692308,reac N2 %vol,49.45054945,0.15,660,12.9199
4976,Pt,1,0,0,Wet impregnation,500,3,800,2,50,ZrO2,1,0,0,800,27.47252747,23.07692308,reac N2 %vol,49.45054945,0.15,690,12.6615
4977,Pt,1,0,0,Wet impregnation,500,3,800,2,50,ZrO2,1,0,0,800,27.47252747,23.07692308,reac N2 %vol,49.45054945,0.15,720,12.6615
4978,Pt,1,0,0,Wet impregnation,500,3,800,2,50,ZrO2,1,0,0,800,27.47252747,23.07692308,reac N2 %vol,49.45054945,0.15,750,12.4031
4979,Pt,1,0,0,Wet impregnation,500,3,800,2,50,ZrO2,1,0,0,800,27.47252747,23.07692308,reac N2 %vol,49.45054945,0.15,780,12.1447
4980,Pt,1,0,0,Wet impregnation,500,3,800,2,50,ZrO2,1,0,0,800,27.47252747,23.07692308,reac N2 %vol,49.45054945,0.15,810,11.8863
4981,Pt,1,0,0,Wet impregnation,500,3,800,2,50,ZrO2,1,0,0,800,27.47252747,23.07692308,reac N2 %vol,49.45054945,0.15,840,11.8863
4982,Pt,1,0,0,Wet impregnation,500,3,800,2,50,ZrO2,1,0,0,800,27.47252747,23.07692308,reac N2 %vol,49.45054945,0.15,870,11.6279
4983,Pt,1,0,0,Wet impregnation,500,3,800,2,50,ZrO2,1,0,0,800,27.47252747,23.07692308,reac N2 %vol,49.45054945,0.15,900,11.3695
4984,Pt,1,0,0,Wet impregnation,500,3,800,2,50,ZrO2,1,0,0,800,27.47252747,23.07692308,reac N2 %vol,49.45054945,0.15,930,11.6279
4985,Pt,1,0,0,Wet impregnation,500,3,800,2,50,ZrO2,1,0,0,800,27.47252747,23.07692308,reac N2 %vol,49.45054945,0.15,960,11.3695
4986,Pt,1,0,0,Wet impregnation,500,2,500,1,10,CeO2,0.03,Mesoporous nanocrystalline ZrO2,0.97,550,20,20,reac N2 %vol,60,0.5,10,15.4853
4987,Pt,1,0,0,Wet impregnation,500,2,500,1,10,CeO2,0.03,Mesoporous nanocrystalline ZrO2,0.97,550,20,20,reac N2 %vol,60,0.5,40,16.9965
4988,Pt,1,0,0,Wet impregnation,500,2,500,1,10,CeO2,0.03,Mesoporous nanocrystalline ZrO2,0.97,550,20,20,reac N2 %vol,60,0.5,90,17.962
4989,Pt,1,0,0,Wet impregnation,500,2,500,1,10,CeO2,0.03,Mesoporous nanocrystalline ZrO2,0.97,550,20,20,reac N2 %vol,60,0.5,120,18.8231
4990,Pt,1,0,0,Wet impregnation,500,2,500,1,10,CeO2,0.03,Mesoporous nanocrystalline ZrO2,0.97,550,20,20,reac N2 %vol,60,0.5,160,19.1409
4991,Pt,1,0,0,Wet impregnation,500,2,500,1,10,CeO2,0.03,Mesoporous nanocrystalline ZrO2,0.97,550,20,20,reac N2 %vol,60,0.5,200,19.0252
4992,Pt,1,0,0,Wet impregnation,500,2,500,1,10,CeO2,0.03,Mesoporous nanocrystalline ZrO2,0.97,550,20,20,reac N2 %vol,60,0.5,240,18.9097
4993,Pt,1,0,0,Wet impregnation,500,2,500,1,10,CeO2,0.03,Mesoporous nanocrystalline ZrO2,0.97,550,20,20,reac N2 %vol,60,0.5,280,19.1192
4994,Pt,1,0,0,Wet impregnation,500,2,500,1,10,CeO2,0.03,Mesoporous nanocrystalline ZrO2,0.97,550,20,20,reac N2 %vol,60,0.5,320,19.0035
4995,Pt,1,0,0,Wet impregnation,500,2,500,1,10,CeO2,0.03,Mesoporous nanocrystalline ZrO2,0.97,550,20,20,reac N2 %vol,60,0.5,360,18.9964
4996,Pt,1,0,0,Wet impregnation,500,2,500,1,10,CeO2,0.03,Mesoporous nanocrystalline ZrO2,0.97,550,20,20,reac N2 %vol,60,0.5,400,19.0976
4997,Pt,1,0,0,Wet impregnation,500,2,500,1,10,CeO2,0.03,Mesoporous nanocrystalline ZrO2,0.97,550,20,20,reac N2 %vol,60,0.5,440,18.8736
4998,Pt,1,0,0,Wet impregnation,500,2,500,1,10,CeO2,0.03,Mesoporous nanocrystalline ZrO2,0.97,550,20,20,reac N2 %vol,60,0.5,480,18.8664
4999,Pt,1,0,0,Wet impregnation,500,2,500,1,10,CeO2,0.03,Mesoporous nanocrystalline ZrO2,0.97,550,20,20,reac N2 %vol,60,0.5,520,18.5344
5000,Pt,1,0,0,Wet impregnation,500,2,500,1,10,CeO2,0.03,Mesoporous nanocrystalline ZrO2,0.97,550,20,20,reac N2 %vol,60,0.5,560,18.3104
5001,Pt,1,0,0,Wet impregnation,500,2,500,1,10,CeO2,0.03,Mesoporous nanocrystalline ZrO2,0.97,550,20,20,reac N2 %vol,60,0.5,600,18.4113
5002,Pt,1,0,0,Wet impregnation,500,2,500,1,10,CeO2,0.06,Mesoporous nanocrystalline ZrO2,0.94,550,20,20,reac N2 %vol,60,0.5,10,12.9412
5003,Pt,1,0,0,Wet impregnation,500,2,500,1,10,CeO2,0.06,Mesoporous nanocrystalline ZrO2,0.94,550,20,20,reac N2 %vol,60,0.5,40,14.3529
5004,Pt,1,0,0,Wet impregnation,500,2,500,1,10,CeO2,0.06,Mesoporous nanocrystalline ZrO2,0.94,550,20,20,reac N2 %vol,60,0.5,90,16
5005,Pt,1,0,0,Wet impregnation,500,2,500,1,10,CeO2,0.06,Mesoporous nanocrystalline ZrO2,0.94,550,20,20,reac N2 %vol,60,0.5,120,16.9412
5006,Pt,1,0,0,Wet impregnation,500,2,500,1,10,CeO2,0.06,Mesoporous nanocrystalline ZrO2,0.94,550,20,20,reac N2 %vol,60,0.5,160,17.6471
5007,Pt,1,0,0,Wet impregnation,500,2,500,1,10,CeO2,0.06,Mesoporous nanocrystalline ZrO2,0.94,550,20,20,reac N2 %vol,60,0.5,200,17.8824
5008,Pt,1,0,0,Wet impregnation,500,2,500,1,10,CeO2,0.06,Mesoporous nanocrystalline ZrO2,0.94,550,20,20,reac N2 %vol,60,0.5,240,17.6471
5009,Pt,1,0,0,Wet impregnation,500,2,500,1,10,CeO2,0.06,Mesoporous nanocrystalline ZrO2,0.94,550,20,20,reac N2 %vol,60,0.5,280,17.8824
5010,Pt,1,0,0,Wet impregnation,500,2,500,1,10,CeO2,0.06,Mesoporous nanocrystalline ZrO2,0.94,550,20,20,reac N2 %vol,60,0.5,320,17.8824
5011,Pt,1,0,0,Wet impregnation,500,2,500,1,10,CeO2,0.06,Mesoporous nanocrystalline ZrO2,0.94,550,20,20,reac N2 %vol,60,0.5,360,17.8824
5012,Pt,1,0,0,Wet impregnation,500,2,500,1,10,CeO2,0.06,Mesoporous nanocrystalline ZrO2,0.94,550,20,20,reac N2 %vol,60,0.5,400,17.7647
5013,Pt,1,0,0,Wet impregnation,500,2,500,1,10,CeO2,0.06,Mesoporous nanocrystalline ZrO2,0.94,550,20,20,reac N2 %vol,60,0.5,440,17.8824
5014,Pt,1,0,0,Wet impregnation,500,2,500,1,10,CeO2,0.06,Mesoporous nanocrystalline ZrO2,0.94,550,20,20,reac N2 %vol,60,0.5,480,17.7647
5015,Pt,1,0,0,Wet impregnation,500,2,500,1,10,CeO2,0.06,Mesoporous nanocrystalline ZrO2,0.94,550,20,20,reac N2 %vol,60,0.5,520,17.4118
5016,Pt,1,0,0,Wet impregnation,500,2,500,1,10,CeO2,0.06,Mesoporous nanocrystalline ZrO2,0.94,550,20,20,reac N2 %vol,60,0.5,560,17.1765
5017,Pt,1,0,0,Wet impregnation,500,2,500,1,10,CeO2,0.06,Mesoporous nanocrystalline ZrO2,0.94,550,20,20,reac N2 %vol,60,0.5,600,16.9412
5018,Pt,1,0,0,Wet impregnation,500,2,500,1,10,CeO2,0.01,Mesoporous nanocrystalline ZrO2,0.99,550,20,20,reac N2 %vol,60,0.5,10,15.5435
5019,Pt,1,0,0,Wet impregnation,500,2,500,1,10,CeO2,0.01,Mesoporous nanocrystalline ZrO2,0.99,550,20,20,reac N2 %vol,60,0.5,40,16.9565
5020,Pt,1,0,0,Wet impregnation,500,2,500,1,10,CeO2,0.01,Mesoporous nanocrystalline ZrO2,0.99,550,20,20,reac N2 %vol,60,0.5,90,17.9348
5021,Pt,1,0,0,Wet impregnation,500,2,500,1,10,CeO2,0.01,Mesoporous nanocrystalline ZrO2,0.99,550,20,20,reac N2 %vol,60,0.5,120,19.0217
5022,Pt,1,0,0,Wet impregnation,500,2,500,1,10,CeO2,0.01,Mesoporous nanocrystalline ZrO2,0.99,550,20,20,reac N2 %vol,60,0.5,160,20
5023,Pt,1,0,0,Wet impregnation,500,2,500,1,10,CeO2,0.01,Mesoporous nanocrystalline ZrO2,0.99,550,20,20,reac N2 %vol,60,0.5,200,20
5024,Pt,1,0,0,Wet impregnation,500,2,500,1,10,CeO2,0.01,Mesoporous nanocrystalline ZrO2,0.99,550,20,20,reac N2 %vol,60,0.5,240,20
5025,Pt,1,0,0,Wet impregnation,500,2,500,1,10,CeO2,0.01,Mesoporous nanocrystalline ZrO2,0.99,550,20,20,reac N2 %vol,60,0.5,280,20
5026,Pt,1,0,0,Wet impregnation,500,2,500,1,10,CeO2,0.01,Mesoporous nanocrystalline ZrO2,0.99,550,20,20,reac N2 %vol,60,0.5,320,20.1087
5027,Pt,1,0,0,Wet impregnation,500,2,500,1,10,CeO2,0.01,Mesoporous nanocrystalline ZrO2,0.99,550,20,20,reac N2 %vol,60,0.5,360,20
5028,Pt,1,0,0,Wet impregnation,500,2,500,1,10,CeO2,0.01,Mesoporous nanocrystalline ZrO2,0.99,550,20,20,reac N2 %vol,60,0.5,400,20
5029,Pt,1,0,0,Wet impregnation,500,2,500,1,10,CeO2,0.01,Mesoporous nanocrystalline ZrO2,0.99,550,20,20,reac N2 %vol,60,0.5,440,20.1087
5030,Pt,1,0,0,Wet impregnation,500,2,500,1,10,CeO2,0.01,Mesoporous nanocrystalline ZrO2,0.99,550,20,20,reac N2 %vol,60,0.5,480,20
5031,Pt,1,0,0,Wet impregnation,500,2,500,1,10,CeO2,0.01,Mesoporous nanocrystalline ZrO2,0.99,550,20,20,reac N2 %vol,60,0.5,520,19.8913
5032,Pt,1,0,0,Wet impregnation,500,2,500,1,10,CeO2,0.01,Mesoporous nanocrystalline ZrO2,0.99,550,20,20,reac N2 %vol,60,0.5,560,19.6739
5033,Pt,1,0,0,Wet impregnation,500,2,500,1,10,CeO2,0.01,Mesoporous nanocrystalline ZrO2,0.99,550,20,20,reac N2 %vol,60,0.5,600,19.6739
5034,Pt,1,0,0,Wet impregnation,500,2,500,1,10,CeO2,0.12,Mesoporous nanocrystalline ZrO2,0.88,550,20,20,reac N2 %vol,60,0.5,10,11.0469
5035,Pt,1,0,0,Wet impregnation,500,2,500,1,10,CeO2,0.12,Mesoporous nanocrystalline ZrO2,0.88,550,20,20,reac N2 %vol,60,0.5,40,12.7798
5036,Pt,1,0,0,Wet impregnation,500,2,500,1,10,CeO2,0.12,Mesoporous nanocrystalline ZrO2,0.88,550,20,20,reac N2 %vol,60,0.5,90,13.9711
5037,Pt,1,0,0,Wet impregnation,500,2,500,1,10,CeO2,0.12,Mesoporous nanocrystalline ZrO2,0.88,550,20,20,reac N2 %vol,60,0.5,120,14.9458
5038,Pt,1,0,0,Wet impregnation,500,2,500,1,10,CeO2,0.12,Mesoporous nanocrystalline ZrO2,0.88,550,20,20,reac N2 %vol,60,0.5,160,15.8123
5039,Pt,1,0,0,Wet impregnation,500,2,500,1,10,CeO2,0.12,Mesoporous nanocrystalline ZrO2,0.88,550,20,20,reac N2 %vol,60,0.5,200,15.8123
5040,Pt,1,0,0,Wet impregnation,500,2,500,1,10,CeO2,0.12,Mesoporous nanocrystalline ZrO2,0.88,550,20,20,reac N2 %vol,60,0.5,240,15.8123
5041,Pt,1,0,0,Wet impregnation,500,2,500,1,10,CeO2,0.12,Mesoporous nanocrystalline ZrO2,0.88,550,20,20,reac N2 %vol,60,0.5,280,15.9206
5042,Pt,1,0,0,Wet impregnation,500,2,500,1,10,CeO2,0.12,Mesoporous nanocrystalline ZrO2,0.88,550,20,20,reac N2 %vol,60,0.5,320,15.9206
5043,Pt,1,0,0,Wet impregnation,500,2,500,1,10,CeO2,0.12,Mesoporous nanocrystalline ZrO2,0.88,550,20,20,reac N2 %vol,60,0.5,360,16.0289
5044,Pt,1,0,0,Wet impregnation,500,2,500,1,10,CeO2,0.12,Mesoporous nanocrystalline ZrO2,0.88,550,20,20,reac N2 %vol,60,0.5,400,16.0289
5045,Pt,1,0,0,Wet impregnation,500,2,500,1,10,CeO2,0.12,Mesoporous nanocrystalline ZrO2,0.88,550,20,20,reac N2 %vol,60,0.5,440,15.9206
5046,Pt,1,0,0,Wet impregnation,500,2,500,1,10,CeO2,0.12,Mesoporous nanocrystalline ZrO2,0.88,550,20,20,reac N2 %vol,60,0.5,480,16.0289
5047,Pt,1,0,0,Wet impregnation,500,2,500,1,10,CeO2,0.12,Mesoporous nanocrystalline ZrO2,0.88,550,20,20,reac N2 %vol,60,0.5,520,15.9206
5048,Pt,1,0,0,Wet impregnation,500,2,500,1,10,CeO2,0.12,Mesoporous nanocrystalline ZrO2,0.88,550,20,20,reac N2 %vol,60,0.5,560,15.704
5049,Pt,1,0,0,Wet impregnation,500,2,500,1,10,CeO2,0.12,Mesoporous nanocrystalline ZrO2,0.88,550,20,20,reac N2 %vol,60,0.5,600,15.3791
5050,Pt,1,0,0,Wet impregnation,500,2,500,1,10,Mesoporous nanocrystalline ZrO2,1,0,0,550,20,20,reac N2 %vol,60,0.5,10,18.9513
5051,Pt,1,0,0,Wet impregnation,500,2,500,1,10,Mesoporous nanocrystalline ZrO2,1,0,0,550,20,20,reac N2 %vol,60,0.5,40,20.6788
5052,Pt,1,0,0,Wet impregnation,500,2,500,1,10,Mesoporous nanocrystalline ZrO2,1,0,0,550,20,20,reac N2 %vol,60,0.5,90,22.6191
5053,Pt,1,0,0,Wet impregnation,500,2,500,1,10,Mesoporous nanocrystalline ZrO2,1,0,0,550,20,20,reac N2 %vol,60,0.5,120,23.3718
5054,Pt,1,0,0,Wet impregnation,500,2,500,1,10,Mesoporous nanocrystalline ZrO2,1,0,0,550,20,20,reac N2 %vol,60,0.5,160,23.6896
5055,Pt,1,0,0,Wet impregnation,500,2,500,1,10,Mesoporous nanocrystalline ZrO2,1,0,0,550,20,20,reac N2 %vol,60,0.5,200,23.7905
5056,Pt,1,0,0,Wet impregnation,500,2,500,1,10,Mesoporous nanocrystalline ZrO2,1,0,0,550,20,20,reac N2 %vol,60,0.5,240,24
5057,Pt,1,0,0,Wet impregnation,500,2,500,1,10,Mesoporous nanocrystalline ZrO2,1,0,0,550,20,20,reac N2 %vol,60,0.5,280,24.1012
5058,Pt,1,0,0,Wet impregnation,500,2,500,1,10,Mesoporous nanocrystalline ZrO2,1,0,0,550,20,20,reac N2 %vol,60,0.5,320,24.0938
5059,Pt,1,0,0,Wet impregnation,500,2,500,1,10,Mesoporous nanocrystalline ZrO2,1,0,0,550,20,20,reac N2 %vol,60,0.5,360,24.0864
5060,Pt,1,0,0,Wet impregnation,500,2,500,1,10,Mesoporous nanocrystalline ZrO2,1,0,0,550,20,20,reac N2 %vol,60,0.5,400,23.8629
5061,Pt,1,0,0,Wet impregnation,500,2,500,1,10,Mesoporous nanocrystalline ZrO2,1,0,0,550,20,20,reac N2 %vol,60,0.5,440,23.0974
5062,Pt,1,0,0,Wet impregnation,500,2,500,1,10,Mesoporous nanocrystalline ZrO2,1,0,0,550,20,20,reac N2 %vol,60,0.5,480,23.3069
5063,Pt,1,0,0,Wet impregnation,500,2,500,1,10,Mesoporous nanocrystalline ZrO2,1,0,0,550,20,20,reac N2 %vol,60,0.5,520,23.2995
5064,Pt,1,0,0,Wet impregnation,500,2,500,1,10,Mesoporous nanocrystalline ZrO2,1,0,0,550,20,20,reac N2 %vol,60,0.5,560,22.8591
5065,Pt,1,0,0,Wet impregnation,500,2,500,1,10,Mesoporous nanocrystalline ZrO2,1,0,0,550,20,20,reac N2 %vol,60,0.5,600,22.2022
5066,Pt,1,0,0,Wet impregnation,500,2,500,1,10,CeO2,1,0,0,550,20,20,reac N2 %vol,60,0.5,10,10.9801
5067,Pt,1,0,0,Wet impregnation,500,2,500,1,10,CeO2,1,0,0,550,20,20,reac N2 %vol,60,0.5,40,8.92028
5068,Pt,1,0,0,Wet impregnation,500,2,500,1,10,CeO2,1,0,0,550,20,20,reac N2 %vol,60,0.5,90,8.386
5069,Pt,1,0,0,Wet impregnation,500,2,500,1,10,CeO2,1,0,0,550,20,20,reac N2 %vol,60,0.5,120,7.84789
5070,Pt,1,0,0,Wet impregnation,500,2,500,1,10,CeO2,1,0,0,550,20,20,reac N2 %vol,60,0.5,160,7.74636
5071,Pt,1,0,0,Wet impregnation,500,2,500,1,10,CeO2,1,0,0,550,20,20,reac N2 %vol,60,0.5,200,7.75377
5072,Pt,1,0,0,Wet impregnation,500,2,500,1,10,CeO2,1,0,0,550,20,20,reac N2 %vol,60,0.5,240,7.65224
5073,Pt,1,0,0,Wet impregnation,500,2,500,1,10,CeO2,1,0,0,550,20,20,reac N2 %vol,60,0.5,280,7.5507
5074,Pt,1,0,0,Wet impregnation,500,2,500,1,10,CeO2,1,0,0,550,20,20,reac N2 %vol,60,0.5,320,7.44942
5075,Pt,1,0,0,Wet impregnation,500,2,500,1,10,CeO2,1,0,0,550,20,20,reac N2 %vol,60,0.5,360,7.34789
5076,Pt,1,0,0,Wet impregnation,500,2,500,1,10,CeO2,1,0,0,550,20,20,reac N2 %vol,60,0.5,400,7.35505
5077,Pt,1,0,0,Wet impregnation,500,2,500,1,10,CeO2,1,0,0,550,20,20,reac N2 %vol,60,0.5,440,7.14507
5078,Pt,1,0,0,Wet impregnation,500,2,500,1,10,CeO2,1,0,0,550,20,20,reac N2 %vol,60,0.5,480,7.15223
5079,Pt,1,0,0,Wet impregnation,500,2,500,1,10,CeO2,1,0,0,550,20,20,reac N2 %vol,60,0.5,520,6.942
5080,Pt,1,0,0,Wet impregnation,500,2,500,1,10,CeO2,1,0,0,550,20,20,reac N2 %vol,60,0.5,560,6.84072
5081,Pt,1,0,0,Wet impregnation,500,2,500,1,10,CeO2,1,0,0,550,20,20,reac N2 %vol,60,0.5,600,6.63049
5082,Pt,1,0,0,Incipient to wetness impregnation,500,4,500,2,100,ZrO2,1,0,0,500,50,50,NULL,0,3.846153846,240,4.09185
5083,Pt,1,0,0,Incipient to wetness impregnation,500,4,500,2,100,ZrO2,1,0,0,550,50,50,NULL,0,3.846153846,240,15.0199
5084,Pt,1,0,0,Incipient to wetness impregnation,500,4,500,2,100,ZrO2,1,0,0,600,50,50,NULL,0,3.846153846,240,36.9444
5085,Pt,1,0,0,Incipient to wetness impregnation,500,4,500,2,100,ZrO2,1,0,0,650,50,50,NULL,0,3.846153846,240,54.7452
5086,Pt,1,0,0,Incipient to wetness impregnation,500,4,500,2,100,ZrO2,1,0,0,700,50,50,NULL,0,3.846153846,240,76.326
5087,Ce,1,Pt,1,Co-impregnation,500,4,500,2,100,ZrO2,1,0,0,500,50,50,NULL,0,3.846153846,240,20.243
5088,Ce,1,Pt,1,Co-impregnation,500,4,500,2,100,ZrO2,1,0,0,550,50,50,NULL,0,3.846153846,240,32.2013
5089,Ce,1,Pt,1,Co-impregnation,500,4,500,2,100,ZrO2,1,0,0,600,50,50,NULL,0,3.846153846,240,51.0342
5090,Ce,1,Pt,1,Co-impregnation,500,4,500,2,100,ZrO2,1,0,0,650,50,50,NULL,0,3.846153846,240,65.7417
5091,Ce,1,Pt,1,Co-impregnation,500,4,500,2,100,ZrO2,1,0,0,700,50,50,NULL,0,3.846153846,240,82.8552
5092,Ce,5,Pt,1,Co-impregnation,500,4,500,2,100,ZrO2,1,0,0,500,50,50,NULL,0,3.846153846,240,19.8993
5093,Ce,5,Pt,1,Co-impregnation,500,4,500,2,100,ZrO2,1,0,0,550,50,50,NULL,0,3.846153846,240,33.2328
5094,Ce,5,Pt,1,Co-impregnation,500,4,500,2,100,ZrO2,1,0,0,600,50,50,NULL,0,3.846153846,240,47.5972
5095,Ce,5,Pt,1,Co-impregnation,500,4,500,2,100,ZrO2,1,0,0,650,50,50,NULL,0,3.846153846,240,55.0882
5096,Ce,5,Pt,1,Co-impregnation,500,4,500,2,100,ZrO2,1,0,0,700,50,50,NULL,0,3.846153846,240,62.9235
5097,Ce,1,Pt,1,Sequential impregnation,500,4,500,2,100,ZrO2,1,0,0,500,50,50,NULL,0,3.846153846,240,6.49733
5098,Ce,1,Pt,1,Sequential impregnation,500,4,500,2,100,ZrO2,1,0,0,550,50,50,NULL,0,3.846153846,240,20.1745
5099,Ce,1,Pt,1,Sequential impregnation,500,4,500,2,100,ZrO2,1,0,0,600,50,50,NULL,0,3.846153846,240,37.288
5100,Ce,1,Pt,1,Sequential impregnation,500,4,500,2,100,ZrO2,1,0,0,650,50,50,NULL,0,3.846153846,240,42.0293
5101,Ce,1,Pt,1,Sequential impregnation,500,4,500,2,100,ZrO2,1,0,0,700,50,50,NULL,0,3.846153846,240,46.4287
5102,Pt,1,0,0,Incipient to wetness impregnation,500,4,500,2,100,ZrO2,1,0,0,700,50,50,NULL,0,3.846153846,30,81.3662
5103,Pt,1,0,0,Incipient to wetness impregnation,500,4,500,2,100,ZrO2,1,0,0,700,50,50,NULL,0,3.846153846,60,79.0114
5104,Pt,1,0,0,Incipient to wetness impregnation,500,4,500,2,100,ZrO2,1,0,0,700,50,50,NULL,0,3.846153846,90,77.82
5105,Pt,1,0,0,Incipient to wetness impregnation,500,4,500,2,100,ZrO2,1,0,0,700,50,50,NULL,0,3.846153846,120,77.5001
5106,Pt,1,0,0,Incipient to wetness impregnation,500,4,500,2,100,ZrO2,1,0,0,700,50,50,NULL,0,3.846153846,150,77.1802
5107,Pt,1,0,0,Incipient to wetness impregnation,500,4,500,2,100,ZrO2,1,0,0,700,50,50,NULL,0,3.846153846,180,76.8604
5108,Pt,1,0,0,Incipient to wetness impregnation,500,4,500,2,100,ZrO2,1,0,0,700,50,50,NULL,0,3.846153846,210,76.8312
5109,Pt,1,0,0,Incipient to wetness impregnation,500,4,500,2,100,ZrO2,1,0,0,700,50,50,NULL,0,3.846153846,240,76.2211
5110,Ce,1,Pt,1,Co-impregnation,500,4,500,2,100,ZrO2,1,0,0,700,50,50,NULL,0,3.846153846,30,86.8899
5111,Ce,1,Pt,1,Co-impregnation,500,4,500,2,100,ZrO2,1,0,0,700,50,50,NULL,0,3.846153846,60,86.2794
5112,Ce,1,Pt,1,Co-impregnation,500,4,500,2,100,ZrO2,1,0,0,700,50,50,NULL,0,3.846153846,90,85.9595
5113,Ce,1,Pt,1,Co-impregnation,500,4,500,2,100,ZrO2,1,0,0,700,50,50,NULL,0,3.846153846,120,85.9303
5114,Ce,1,Pt,1,Co-impregnation,500,4,500,2,100,ZrO2,1,0,0,700,50,50,NULL,0,3.846153846,150,85.0291
5115,Ce,1,Pt,1,Co-impregnation,500,4,500,2,100,ZrO2,1,0,0,700,50,50,NULL,0,3.846153846,180,84.7092
5116,Ce,1,Pt,1,Co-impregnation,500,4,500,2,100,ZrO2,1,0,0,700,50,50,NULL,0,3.846153846,210,83.8079
5117,Ce,1,Pt,1,Co-impregnation,500,4,500,2,100,ZrO2,1,0,0,700,50,50,NULL,0,3.846153846,240,83.4886
5118,Ce,5,Pt,1,Co-impregnation,500,4,500,2,100,ZrO2,1,0,0,700,50,50,NULL,0,3.846153846,30,65.9597
5119,Ce,5,Pt,1,Co-impregnation,500,4,500,2,100,ZrO2,1,0,0,700,50,50,NULL,0,3.846153846,60,65.6398
5120,Ce,5,Pt,1,Co-impregnation,500,4,500,2,100,ZrO2,1,0,0,700,50,50,NULL,0,3.846153846,90,65.0293
5121,Ce,5,Pt,1,Co-impregnation,500,4,500,2,100,ZrO2,1,0,0,700,50,50,NULL,0,3.846153846,120,65.0001
5122,Ce,5,Pt,1,Co-impregnation,500,4,500,2,100,ZrO2,1,0,0,700,50,50,NULL,0,3.846153846,150,63.8081
5123,Ce,5,Pt,1,Co-impregnation,500,4,500,2,100,ZrO2,1,0,0,700,50,50,NULL,0,3.846153846,180,63.4883
5124,Ce,5,Pt,1,Co-impregnation,500,4,500,2,100,ZrO2,1,0,0,700,50,50,NULL,0,3.846153846,210,63.1684
5125,Ce,5,Pt,1,Co-impregnation,500,4,500,2,100,ZrO2,1,0,0,700,50,50,NULL,0,3.846153846,240,63.1397
5126,Ce,1,Pt,1,Sequential impregnation,500,4,500,2,100,ZrO2,1,0,0,700,50,50,NULL,0,3.846153846,30,60.1457
5127,Ce,1,Pt,1,Sequential impregnation,500,4,500,2,100,ZrO2,1,0,0,700,50,50,NULL,0,3.846153846,60,51.1049
5128,Ce,1,Pt,1,Sequential impregnation,500,4,500,2,100,ZrO2,1,0,0,700,50,50,NULL,0,3.846153846,90,49.6228
5129,Ce,1,Pt,1,Sequential impregnation,500,4,500,2,100,ZrO2,1,0,0,700,50,50,NULL,0,3.846153846,120,49.0117
5130,Ce,1,Pt,1,Sequential impregnation,500,4,500,2,100,ZrO2,1,0,0,700,50,50,NULL,0,3.846153846,150,48.9826
5131,Ce,1,Pt,1,Sequential impregnation,500,4,500,2,100,ZrO2,1,0,0,700,50,50,NULL,0,3.846153846,180,48.0813
5132,Ce,1,Pt,1,Sequential impregnation,500,4,500,2,100,ZrO2,1,0,0,700,50,50,NULL,0,3.846153846,210,47.18
5133,Ce,1,Pt,1,Sequential impregnation,500,4,500,2,100,ZrO2,1,0,0,700,50,50,NULL,0,3.846153846,240,46.57
5134,Pt,1,0,0,Incipient to wetness impregnation,500,4,500,2,100,ZrO2,1,0,0,700,66.66666667,33.33333333,NULL,0,3.846153846,30,49.697
5135,Pt,1,0,0,Incipient to wetness impregnation,500,4,500,2,100,ZrO2,1,0,0,700,66.66666667,33.33333333,NULL,0,3.846153846,60,38.7879
5136,Pt,1,0,0,Incipient to wetness impregnation,500,4,500,2,100,ZrO2,1,0,0,700,66.66666667,33.33333333,NULL,0,3.846153846,90,36.6667
5137,Pt,1,0,0,Incipient to wetness impregnation,500,4,500,2,100,ZrO2,1,0,0,700,66.66666667,33.33333333,NULL,0,3.846153846,120,36.0606
5138,Pt,1,0,0,Incipient to wetness impregnation,500,4,500,2,100,ZrO2,1,0,0,700,66.66666667,33.33333333,NULL,0,3.846153846,150,33.0303
5139,Pt,1,0,0,Incipient to wetness impregnation,500,4,500,2,100,ZrO2,1,0,0,700,66.66666667,33.33333333,NULL,0,3.846153846,180,30.303
5140,Pt,1,0,0,Incipient to wetness impregnation,500,4,500,2,100,ZrO2,1,0,0,700,66.66666667,33.33333333,NULL,0,3.846153846,210,27.2727
5141,Pt,1,0,0,Incipient to wetness impregnation,500,4,500,2,100,ZrO2,1,0,0,700,66.66666667,33.33333333,NULL,0,3.846153846,240,27.2727
5142,Ce,1,Pt,1,Co-impregnation,500,4,500,2,100,ZrO2,1,0,0,700,66.66666667,33.33333333,NULL,0,3.846153846,30,59.3939
5143,Ce,1,Pt,1,Co-impregnation,500,4,500,2,100,ZrO2,1,0,0,700,66.66666667,33.33333333,NULL,0,3.846153846,60,55.1515
5144,Ce,1,Pt,1,Co-impregnation,500,4,500,2,100,ZrO2,1,0,0,700,66.66666667,33.33333333,NULL,0,3.846153846,90,55.1515
5145,Ce,1,Pt,1,Co-impregnation,500,4,500,2,100,ZrO2,1,0,0,700,66.66666667,33.33333333,NULL,0,3.846153846,120,50.303
5146,Ce,1,Pt,1,Co-impregnation,500,4,500,2,100,ZrO2,1,0,0,700,66.66666667,33.33333333,NULL,0,3.846153846,150,46.3636
5147,Ce,1,Pt,1,Co-impregnation,500,4,500,2,100,ZrO2,1,0,0,700,66.66666667,33.33333333,NULL,0,3.846153846,180,45.7576
5148,Ce,1,Pt,1,Co-impregnation,500,4,500,2,100,ZrO2,1,0,0,700,66.66666667,33.33333333,NULL,0,3.846153846,210,42.7273
5149,Ce,1,Pt,1,Co-impregnation,500,4,500,2,100,ZrO2,1,0,0,700,66.66666667,33.33333333,NULL,0,3.846153846,240,40
5150,Ce,5,Pt,1,Co-impregnation,500,4,500,2,100,ZrO2,1,0,0,700,66.66666667,33.33333333,NULL,0,3.846153846,30,51.8182
5151,Ce,5,Pt,1,Co-impregnation,500,4,500,2,100,ZrO2,1,0,0,700,66.66666667,33.33333333,NULL,0,3.846153846,60,45.4545
5152,Ce,5,Pt,1,Co-impregnation,500,4,500,2,100,ZrO2,1,0,0,700,66.66666667,33.33333333,NULL,0,3.846153846,90,44.5455
5153,Ce,5,Pt,1,Co-impregnation,500,4,500,2,100,ZrO2,1,0,0,700,66.66666667,33.33333333,NULL,0,3.846153846,120,43.0303
5154,Ce,5,Pt,1,Co-impregnation,500,4,500,2,100,ZrO2,1,0,0,700,66.66666667,33.33333333,NULL,0,3.846153846,150,42.4242
5155,Ce,5,Pt,1,Co-impregnation,500,4,500,2,100,ZrO2,1,0,0,700,66.66666667,33.33333333,NULL,0,3.846153846,180,41.5152
5156,Ce,5,Pt,1,Co-impregnation,500,4,500,2,100,ZrO2,1,0,0,700,66.66666667,33.33333333,NULL,0,3.846153846,210,40.9091
5157,Ce,5,Pt,1,Co-impregnation,500,4,500,2,100,ZrO2,1,0,0,700,66.66666667,33.33333333,NULL,0,3.846153846,240,38.4848
5158,Ce,1,Pt,1,Sequential impregnation,500,4,500,2,100,ZrO2,1,0,0,700,66.66666667,33.33333333,NULL,0,3.846153846,30,42.7273
5159,Ce,1,Pt,1,Sequential impregnation,500,4,500,2,100,ZrO2,1,0,0,700,66.66666667,33.33333333,NULL,0,3.846153846,60,42.7273
5160,Ce,1,Pt,1,Sequential impregnation,500,4,500,2,100,ZrO2,1,0,0,700,66.66666667,33.33333333,NULL,0,3.846153846,90,35.1515
5161,Ce,1,Pt,1,Sequential impregnation,500,4,500,2,100,ZrO2,1,0,0,700,66.66666667,33.33333333,NULL,0,3.846153846,120,35.1515
5162,Ce,1,Pt,1,Sequential impregnation,500,4,500,2,100,ZrO2,1,0,0,700,66.66666667,33.33333333,NULL,0,3.846153846,150,34.8485
5163,Ce,1,Pt,1,Sequential impregnation,500,4,500,2,100,ZrO2,1,0,0,700,66.66666667,33.33333333,NULL,0,3.846153846,180,33.9394
5164,Ce,1,Pt,1,Sequential impregnation,500,4,500,2,100,ZrO2,1,0,0,700,66.66666667,33.33333333,NULL,0,3.846153846,210,33.9394
5165,Ce,1,Pt,1,Sequential impregnation,500,4,500,2,100,ZrO2,1,0,0,700,66.66666667,33.33333333,NULL,0,3.846153846,240,28.7879
5166,La,0.75,Ni,5,Sol-gel,700,2,500,1,100,BaTiO3,1,0,0,700,50,50,NULL,0,5,60,81.5
5167,La,0.75,Ni,5,Sol-gel,700,2,500,1,100,BaTiO3,1,0,0,750,50,50,NULL,0,5,60,91.3
5168,La,0.75,Ni,5,Sol-gel,700,2,500,1,100,BaTiO3,1,0,0,800,50,50,NULL,0,5,60,97.9
5169,La,1.5,Ni,5,Sol-gel,700,2,500,1,100,BaTiO3,1,0,0,700,50,50,NULL,0,5,60,81.1
5170,La,1.5,Ni,5,Sol-gel,700,2,500,1,100,BaTiO3,1,0,0,750,50,50,NULL,0,5,60,85.2
5171,La,1.5,Ni,5,Sol-gel,700,2,500,1,100,BaTiO3,1,0,0,800,50,50,NULL,0,5,60,94.6
5172,La,3,Ni,5,Sol-gel,700,2,500,1,100,BaTiO3,1,0,0,700,50,50,NULL,0,5,60,78.2
5173,La,3,Ni,5,Sol-gel,700,2,500,1,100,BaTiO3,1,0,0,750,50,50,NULL,0,5,60,85
5174,La,3,Ni,5,Sol-gel,700,2,500,1,100,BaTiO3,1,0,0,800,50,50,NULL,0,5,60,92.9
5175,Ni,5,0,0,Sol-gel,700,3,500,1,100,BaTiO3,1,0,0,700,50,50,NULL,0,5,60,80.2
5176,Ni,5,0,0,Sol-gel,700,3,500,1,100,BaTiO3,1,0,0,750,50,50,NULL,0,5,60,89
5177,Ni,5,0,0,Sol-gel,700,3,500,1,100,BaTiO3,1,0,0,800,50,50,NULL,0,5,60,96.3
5178,Rh,1,0,0,Wet impregnation,500,2,500,1,100,Al2O3(Gamma),1,0,0,700,50,50,NULL,0,1.59,10,52.2
5179,Rh,1,0,0,Wet impregnation,500,2,500,1,100,SiO2,1,0,0,700,50,50,NULL,0,3.975,10,48.83
5180,Rh,1,0,0,Wet impregnation,500,2,500,1,100,CeO2,1,0,0,700,50,50,NULL,0,10.698,10,39.92
5181,Ru,1,0,0,Wet impregnation,450,1,525,4,100,Al2O3(Gamma),0.4195,MgO,0.5805,500,50,50,NULL,0,4,30,14.6995
5182,Ru,1,0,0,Wet impregnation,450,1,525,4,100,Al2O3(Gamma),0.4195,MgO,0.5805,550,50,50,NULL,0,4,30,23.7948
5183,Ru,1,0,0,Wet impregnation,450,1,525,4,100,Al2O3(Gamma),0.4195,MgO,0.5805,600,50,50,NULL,0,4,30,35.0602
5184,Ru,1,0,0,Wet impregnation,450,1,525,4,100,Al2O3(Gamma),0.4195,MgO,0.5805,650,50,50,NULL,0,4,30,49.4575
5185,Ru,1,0,0,Wet impregnation,450,1,525,4,100,Al2O3(Gamma),0.4195,MgO,0.5805,700,50,50,NULL,0,4,30,65.7824
5186,Rh,1,0,0,Wet impregnation,450,1,525,4,100,Al2O3(Gamma),0.4195,MgO,0.5805,500,50,50,NULL,0,4,30,14.4578
5187,Rh,1,0,0,Wet impregnation,450,1,525,4,100,Al2O3(Gamma),0.4195,MgO,0.5805,550,50,50,NULL,0,4,30,23.7948
5188,Rh,1,0,0,Wet impregnation,450,1,525,4,100,Al2O3(Gamma),0.4195,MgO,0.5805,600,50,50,NULL,0,4,30,36.747
5189,Rh,1,0,0,Wet impregnation,450,1,525,4,100,Al2O3(Gamma),0.4195,MgO,0.5805,650,50,50,NULL,0,4,30,51.8671
5190,Rh,1,0,0,Wet impregnation,450,1,525,4,100,Al2O3(Gamma),0.4195,MgO,0.5805,700,50,50,NULL,0,4,30,68.1928
5191,Ir,1,0,0,Wet impregnation,450,1,525,4,100,Al2O3(Gamma),0.4195,MgO,0.5805,500,50,50,NULL,0,4,30,9.63855
5192,Ir,1,0,0,Wet impregnation,450,1,525,4,100,Al2O3(Gamma),0.4195,MgO,0.5805,550,50,50,NULL,0,4,30,15.1201
5193,Ir,1,0,0,Wet impregnation,450,1,525,4,100,Al2O3(Gamma),0.4195,MgO,0.5805,600,50,50,NULL,0,4,30,26.3855
5194,Ir,1,0,0,Wet impregnation,450,1,525,4,100,Al2O3(Gamma),0.4195,MgO,0.5805,650,50,50,NULL,0,4,30,41.7466
5195,Ir,1,0,0,Wet impregnation,450,1,525,4,100,Al2O3(Gamma),0.4195,MgO,0.5805,700,50,50,NULL,0,4,30,62.168
5196,Pt,1,0,0,Wet impregnation,450,1,525,4,100,Al2O3(Gamma),0.4195,MgO,0.5805,500,50,50,NULL,0,4,30,6.0241
5197,Pt,1,0,0,Wet impregnation,450,1,525,4,100,Al2O3(Gamma),0.4195,MgO,0.5805,550,50,50,NULL,0,4,30,12.9514
5198,Pt,1,0,0,Wet impregnation,450,1,525,4,100,Al2O3(Gamma),0.4195,MgO,0.5805,600,50,50,NULL,0,4,30,20.8434
5199,Pt,1,0,0,Wet impregnation,450,1,525,4,100,Al2O3(Gamma),0.4195,MgO,0.5805,650,50,50,NULL,0,4,30,30.9033
5200,Pt,1,0,0,Wet impregnation,450,1,525,4,100,Al2O3(Gamma),0.4195,MgO,0.5805,700,50,50,NULL,0,4,30,50.8434
5201,Pd,1,0,0,Wet impregnation,450,1,525,4,100,Al2O3(Gamma),0.4195,MgO,0.5805,500,50,50,NULL,0,4,30,6.26506
5202,Pd,1,0,0,Wet impregnation,450,1,525,4,100,Al2O3(Gamma),0.4195,MgO,0.5805,550,50,50,NULL,0,4,30,17.7714
5203,Pd,1,0,0,Wet impregnation,450,1,525,4,100,Al2O3(Gamma),0.4195,MgO,0.5805,600,50,50,NULL,0,4,30,25.9036
5204,Pd,1,0,0,Wet impregnation,450,1,525,4,100,Al2O3(Gamma),0.4195,MgO,0.5805,650,50,50,NULL,0,4,30,29.9394
5205,Pd,1,0,0,Wet impregnation,450,1,525,4,100,Al2O3(Gamma),0.4195,MgO,0.5805,700,50,50,NULL,0,4,30,36.8667
5206,Ru,1,0,0,Wet impregnation,450,1,525,4,100,Al2O3(Gamma),0.4195,MgO,0.5805,700,50,50,NULL,0,4,15,65.9424
5207,Ru,1,0,0,Wet impregnation,450,1,525,4,100,Al2O3(Gamma),0.4195,MgO,0.5805,700,50,50,NULL,0,4,30,65.7122
5208,Ru,1,0,0,Wet impregnation,450,1,525,4,100,Al2O3(Gamma),0.4195,MgO,0.5805,700,50,50,NULL,0,4,45,65.8273
5209,Ru,1,0,0,Wet impregnation,450,1,525,4,100,Al2O3(Gamma),0.4195,MgO,0.5805,700,50,50,NULL,0,4,60,65.7122
5210,Ru,1,0,0,Wet impregnation,450,1,525,4,100,Al2O3(Gamma),0.4195,MgO,0.5805,700,50,50,NULL,0,4,75,65.482
5211,Ru,1,0,0,Wet impregnation,450,1,525,4,100,Al2O3(Gamma),0.4195,MgO,0.5805,700,50,50,NULL,0,4,90,65.5971
5212,Ru,1,0,0,Wet impregnation,450,1,525,4,100,Al2O3(Gamma),0.4195,MgO,0.5805,700,50,50,NULL,0,4,105,65.2518
5213,Ru,1,0,0,Wet impregnation,450,1,525,4,100,Al2O3(Gamma),0.4195,MgO,0.5805,700,50,50,NULL,0,4,120,65.1367
5214,Ru,1,0,0,Wet impregnation,450,1,525,4,100,Al2O3(Gamma),0.4195,MgO,0.5805,700,50,50,NULL,0,4,135,65.7122
5215,Ru,1,0,0,Wet impregnation,450,1,525,4,100,Al2O3(Gamma),0.4195,MgO,0.5805,700,50,50,NULL,0,4,150,65.2518
5216,Ru,1,0,0,Wet impregnation,450,1,525,4,100,Al2O3(Gamma),0.4195,MgO,0.5805,700,50,50,NULL,0,4,165,65.482
5217,Ru,1,0,0,Wet impregnation,450,1,525,4,100,Al2O3(Gamma),0.4195,MgO,0.5805,700,50,50,NULL,0,4,180,65.2518
5218,Ru,1,0,0,Wet impregnation,450,1,525,4,100,Al2O3(Gamma),0.4195,MgO,0.5805,700,50,50,NULL,0,4,195,64.6763
5219,Ru,1,0,0,Wet impregnation,450,1,525,4,100,Al2O3(Gamma),0.4195,MgO,0.5805,700,50,50,NULL,0,4,210,65.1367
5220,Ru,1,0,0,Wet impregnation,450,1,525,4,100,Al2O3(Gamma),0.4195,MgO,0.5805,700,50,50,NULL,0,4,225,64.9065
5221,Ru,1,0,0,Wet impregnation,450,1,525,4,100,Al2O3(Gamma),0.4195,MgO,0.5805,700,50,50,NULL,0,4,240,65.3669
5222,Ru,1,0,0,Wet impregnation,450,1,525,4,100,Al2O3(Gamma),0.4195,MgO,0.5805,700,50,50,NULL,0,4,255,65.5971
5223,Ru,1,0,0,Wet impregnation,450,1,525,4,100,Al2O3(Gamma),0.4195,MgO,0.5805,700,50,50,NULL,0,4,270,65.5971
5224,Ru,1,0,0,Wet impregnation,450,1,525,4,100,Al2O3(Gamma),0.4195,MgO,0.5805,700,50,50,NULL,0,4,285,64.9065
5225,Ru,1,0,0,Wet impregnation,450,1,525,4,100,Al2O3(Gamma),0.4195,MgO,0.5805,700,50,50,NULL,0,4,300,65.3669
5226,Rh,1,0,0,Wet impregnation,450,1,525,4,100,Al2O3(Gamma),0.4195,MgO,0.5805,700,50,50,NULL,0,4,15,68.3597
5227,Rh,1,0,0,Wet impregnation,450,1,525,4,100,Al2O3(Gamma),0.4195,MgO,0.5805,700,50,50,NULL,0,4,30,69.0504
5228,Rh,1,0,0,Wet impregnation,450,1,525,4,100,Al2O3(Gamma),0.4195,MgO,0.5805,700,50,50,NULL,0,4,45,69.741
5229,Rh,1,0,0,Wet impregnation,450,1,525,4,100,Al2O3(Gamma),0.4195,MgO,0.5805,700,50,50,NULL,0,4,60,69.2806
5230,Rh,1,0,0,Wet impregnation,450,1,525,4,100,Al2O3(Gamma),0.4195,MgO,0.5805,700,50,50,NULL,0,4,75,69.5108
5231,Rh,1,0,0,Wet impregnation,450,1,525,4,100,Al2O3(Gamma),0.4195,MgO,0.5805,700,50,50,NULL,0,4,90,69.0504
5232,Rh,1,0,0,Wet impregnation,450,1,525,4,100,Al2O3(Gamma),0.4195,MgO,0.5805,700,50,50,NULL,0,4,105,68.1295
5233,Rh,1,0,0,Wet impregnation,450,1,525,4,100,Al2O3(Gamma),0.4195,MgO,0.5805,700,50,50,NULL,0,4,120,68.4748
5234,Rh,1,0,0,Wet impregnation,450,1,525,4,100,Al2O3(Gamma),0.4195,MgO,0.5805,700,50,50,NULL,0,4,135,68.9353
5235,Rh,1,0,0,Wet impregnation,450,1,525,4,100,Al2O3(Gamma),0.4195,MgO,0.5805,700,50,50,NULL,0,4,150,68.5899
5236,Rh,1,0,0,Wet impregnation,450,1,525,4,100,Al2O3(Gamma),0.4195,MgO,0.5805,700,50,50,NULL,0,4,165,68.5899
5237,Rh,1,0,0,Wet impregnation,450,1,525,4,100,Al2O3(Gamma),0.4195,MgO,0.5805,700,50,50,NULL,0,4,180,69.1655
5238,Rh,1,0,0,Wet impregnation,450,1,525,4,100,Al2O3(Gamma),0.4195,MgO,0.5805,700,50,50,NULL,0,4,195,68.5899
5239,Rh,1,0,0,Wet impregnation,450,1,525,4,100,Al2O3(Gamma),0.4195,MgO,0.5805,700,50,50,NULL,0,4,210,68.9353
5240,Rh,1,0,0,Wet impregnation,450,1,525,4,100,Al2O3(Gamma),0.4195,MgO,0.5805,700,50,50,NULL,0,4,225,68.9353
5241,Rh,1,0,0,Wet impregnation,450,1,525,4,100,Al2O3(Gamma),0.4195,MgO,0.5805,700,50,50,NULL,0,4,240,68.3597
5242,Rh,1,0,0,Wet impregnation,450,1,525,4,100,Al2O3(Gamma),0.4195,MgO,0.5805,700,50,50,NULL,0,4,255,68.1295
5243,Rh,1,0,0,Wet impregnation,450,1,525,4,100,Al2O3(Gamma),0.4195,MgO,0.5805,700,50,50,NULL,0,4,270,68.5899
5244,Rh,1,0,0,Wet impregnation,450,1,525,4,100,Al2O3(Gamma),0.4195,MgO,0.5805,700,50,50,NULL,0,4,285,68.9353
5245,Rh,1,0,0,Wet impregnation,450,1,525,4,100,Al2O3(Gamma),0.4195,MgO,0.5805,700,50,50,NULL,0,4,300,67.6691
5246,Ir,1,0,0,Wet impregnation,450,1,525,4,100,Al2O3(Gamma),0.4195,MgO,0.5805,700,50,50,NULL,0,4,15,62.3741
5247,Ir,1,0,0,Wet impregnation,450,1,525,4,100,Al2O3(Gamma),0.4195,MgO,0.5805,700,50,50,NULL,0,4,30,62.0288
5248,Ir,1,0,0,Wet impregnation,450,1,525,4,100,Al2O3(Gamma),0.4195,MgO,0.5805,700,50,50,NULL,0,4,45,61.7986
5249,Ir,1,0,0,Wet impregnation,450,1,525,4,100,Al2O3(Gamma),0.4195,MgO,0.5805,700,50,50,NULL,0,4,60,62.0288
5250,Ir,1,0,0,Wet impregnation,450,1,525,4,100,Al2O3(Gamma),0.4195,MgO,0.5805,700,50,50,NULL,0,4,75,61.1079
5251,Ir,1,0,0,Wet impregnation,450,1,525,4,100,Al2O3(Gamma),0.4195,MgO,0.5805,700,50,50,NULL,0,4,90,61.1079
5252,Ir,1,0,0,Wet impregnation,450,1,525,4,100,Al2O3(Gamma),0.4195,MgO,0.5805,700,50,50,NULL,0,4,105,61.3381
5253,Ir,1,0,0,Wet impregnation,450,1,525,4,100,Al2O3(Gamma),0.4195,MgO,0.5805,700,50,50,NULL,0,4,120,61.223
5254,Ir,1,0,0,Wet impregnation,450,1,525,4,100,Al2O3(Gamma),0.4195,MgO,0.5805,700,50,50,NULL,0,4,135,60.6475
5255,Ir,1,0,0,Wet impregnation,450,1,525,4,100,Al2O3(Gamma),0.4195,MgO,0.5805,700,50,50,NULL,0,4,150,60.9928
5256,Ir,1,0,0,Wet impregnation,450,1,525,4,100,Al2O3(Gamma),0.4195,MgO,0.5805,700,50,50,NULL,0,4,165,61.1079
5257,Ir,1,0,0,Wet impregnation,450,1,525,4,100,Al2O3(Gamma),0.4195,MgO,0.5805,700,50,50,NULL,0,4,180,60.6475
5258,Ir,1,0,0,Wet impregnation,450,1,525,4,100,Al2O3(Gamma),0.4195,MgO,0.5805,700,50,50,NULL,0,4,195,61.1079
5259,Ir,1,0,0,Wet impregnation,450,1,525,4,100,Al2O3(Gamma),0.4195,MgO,0.5805,700,50,50,NULL,0,4,210,60.8777
5260,Ir,1,0,0,Wet impregnation,450,1,525,4,100,Al2O3(Gamma),0.4195,MgO,0.5805,700,50,50,NULL,0,4,225,61.3381
5261,Ir,1,0,0,Wet impregnation,450,1,525,4,100,Al2O3(Gamma),0.4195,MgO,0.5805,700,50,50,NULL,0,4,240,60.9928
5262,Ir,1,0,0,Wet impregnation,450,1,525,4,100,Al2O3(Gamma),0.4195,MgO,0.5805,700,50,50,NULL,0,4,255,60.8777
5263,Ir,1,0,0,Wet impregnation,450,1,525,4,100,Al2O3(Gamma),0.4195,MgO,0.5805,700,50,50,NULL,0,4,270,60.9928
5264,Ir,1,0,0,Wet impregnation,450,1,525,4,100,Al2O3(Gamma),0.4195,MgO,0.5805,700,50,50,NULL,0,4,285,59.1511
5265,Ir,1,0,0,Wet impregnation,450,1,525,4,100,Al2O3(Gamma),0.4195,MgO,0.5805,700,50,50,NULL,0,4,300,59.2662
5266,Pt,1,0,0,Wet impregnation,450,1,525,4,100,Al2O3(Gamma),0.4195,MgO,0.5805,700,50,50,NULL,0,4,15,51.0935
5267,Pt,1,0,0,Wet impregnation,450,1,525,4,100,Al2O3(Gamma),0.4195,MgO,0.5805,700,50,50,NULL,0,4,30,49.2518
5268,Pt,1,0,0,Wet impregnation,450,1,525,4,100,Al2O3(Gamma),0.4195,MgO,0.5805,700,50,50,NULL,0,4,45,49.2518
5269,Pt,1,0,0,Wet impregnation,450,1,525,4,100,Al2O3(Gamma),0.4195,MgO,0.5805,700,50,50,NULL,0,4,60,51.6691
5270,Pt,1,0,0,Wet impregnation,450,1,525,4,100,Al2O3(Gamma),0.4195,MgO,0.5805,700,50,50,NULL,0,4,75,51.4388
5271,Pt,1,0,0,Wet impregnation,450,1,525,4,100,Al2O3(Gamma),0.4195,MgO,0.5805,700,50,50,NULL,0,4,90,51.4388
5272,Pt,1,0,0,Wet impregnation,450,1,525,4,100,Al2O3(Gamma),0.4195,MgO,0.5805,700,50,50,NULL,0,4,105,52.3597
5273,Pt,1,0,0,Wet impregnation,450,1,525,4,100,Al2O3(Gamma),0.4195,MgO,0.5805,700,50,50,NULL,0,4,120,52.3597
5274,Pt,1,0,0,Wet impregnation,450,1,525,4,100,Al2O3(Gamma),0.4195,MgO,0.5805,700,50,50,NULL,0,4,135,51.4388
5275,Pt,1,0,0,Wet impregnation,450,1,525,4,100,Al2O3(Gamma),0.4195,MgO,0.5805,700,50,50,NULL,0,4,150,52.4748
5276,Pt,1,0,0,Wet impregnation,450,1,525,4,100,Al2O3(Gamma),0.4195,MgO,0.5805,700,50,50,NULL,0,4,165,52.5899
5277,Pt,1,0,0,Wet impregnation,450,1,525,4,100,Al2O3(Gamma),0.4195,MgO,0.5805,700,50,50,NULL,0,4,180,52.2446
5278,Pt,1,0,0,Wet impregnation,450,1,525,4,100,Al2O3(Gamma),0.4195,MgO,0.5805,700,50,50,NULL,0,4,195,52.4748
5279,Pt,1,0,0,Wet impregnation,450,1,525,4,100,Al2O3(Gamma),0.4195,MgO,0.5805,700,50,50,NULL,0,4,210,53.2806
5280,Pt,1,0,0,Wet impregnation,450,1,525,4,100,Al2O3(Gamma),0.4195,MgO,0.5805,700,50,50,NULL,0,4,225,53.3957
5281,Pt,1,0,0,Wet impregnation,450,1,525,4,100,Al2O3(Gamma),0.4195,MgO,0.5805,700,50,50,NULL,0,4,240,53.6259
5282,Pt,1,0,0,Wet impregnation,450,1,525,4,100,Al2O3(Gamma),0.4195,MgO,0.5805,700,50,50,NULL,0,4,255,52.4748
5283,Pt,1,0,0,Wet impregnation,450,1,525,4,100,Al2O3(Gamma),0.4195,MgO,0.5805,700,50,50,NULL,0,4,270,52.9353
5284,Pt,1,0,0,Wet impregnation,450,1,525,4,100,Al2O3(Gamma),0.4195,MgO,0.5805,700,50,50,NULL,0,4,285,53.3957
5285,Pt,1,0,0,Wet impregnation,450,1,525,4,100,Al2O3(Gamma),0.4195,MgO,0.5805,700,50,50,NULL,0,4,300,53.3957
5286,Pd,1,0,0,Wet impregnation,450,1,525,4,100,Al2O3(Gamma),0.4195,MgO,0.5805,700,50,50,NULL,0,4,15,37.1655
5287,Pd,1,0,0,Wet impregnation,450,1,525,4,100,Al2O3(Gamma),0.4195,MgO,0.5805,700,50,50,NULL,0,4,30,32.6763
5288,Pd,1,0,0,Wet impregnation,450,1,525,4,100,Al2O3(Gamma),0.4195,MgO,0.5805,700,50,50,NULL,0,4,45,31.0647
5289,Pd,1,0,0,Wet impregnation,450,1,525,4,100,Al2O3(Gamma),0.4195,MgO,0.5805,700,50,50,NULL,0,4,60,29.6835
5290,Pd,1,0,0,Wet impregnation,450,1,525,4,100,Al2O3(Gamma),0.4195,MgO,0.5805,700,50,50,NULL,0,4,75,28.9928
5291,Pd,1,0,0,Wet impregnation,450,1,525,4,100,Al2O3(Gamma),0.4195,MgO,0.5805,700,50,50,NULL,0,4,90,28.4173
5292,Pd,1,0,0,Wet impregnation,450,1,525,4,100,Al2O3(Gamma),0.4195,MgO,0.5805,700,50,50,NULL,0,4,105,28.5324
5293,Pd,1,0,0,Wet impregnation,450,1,525,4,100,Al2O3(Gamma),0.4195,MgO,0.5805,700,50,50,NULL,0,4,120,27.4964
5294,Pd,1,0,0,Wet impregnation,450,1,525,4,100,Al2O3(Gamma),0.4195,MgO,0.5805,700,50,50,NULL,0,4,135,28.0719
5295,Pd,1,0,0,Wet impregnation,450,1,525,4,100,Al2O3(Gamma),0.4195,MgO,0.5805,700,50,50,NULL,0,4,150,28.0719
5296,Pd,1,0,0,Wet impregnation,450,1,525,4,100,Al2O3(Gamma),0.4195,MgO,0.5805,700,50,50,NULL,0,4,165,28.0719
5297,Pd,1,0,0,Wet impregnation,450,1,525,4,100,Al2O3(Gamma),0.4195,MgO,0.5805,700,50,50,NULL,0,4,180,27.8417
5298,Pd,1,0,0,Wet impregnation,450,1,525,4,100,Al2O3(Gamma),0.4195,MgO,0.5805,700,50,50,NULL,0,4,195,27.6115
5299,Pd,1,0,0,Wet impregnation,450,1,525,4,100,Al2O3(Gamma),0.4195,MgO,0.5805,700,50,50,NULL,0,4,210,27.7266
5300,Pd,1,0,0,Wet impregnation,450,1,525,4,100,Al2O3(Gamma),0.4195,MgO,0.5805,700,50,50,NULL,0,4,225,27.9568
