Repository: wudilql/FMGTransformer

# FMGTransformer
The code modification is based on our submitted paper (A Fusion-Guided FMGTransformer Network for Predicting
Methanol Yield in Catalytic CO2 Hydrogenation), which aims to use deep learning algorithms to capture the nonlinear relationships between various reaction characteristics in order to predict methanol yield.

The data used in this project can be obtained from the paper by Manu Suvarna et al.(M. Suvarna, T. P. Araújo, J. Pérez-Ramírez, A generalized machine learning framework to predict the space-time yield of methanol from
thermocatalytic CO2 hydrogenation, Applied Catalysis B: Environmental 315 (2022) 121530. doi:10.1016/j.apcatb.2022.121530.)

File: CH4.csv (part 17 of 17)
data,catalyst,catalyst content,promote,promote content,preparation method, calcTemperature,calc Time,red Temperature,red Time,red H2,support1,support1_content,support2,support2_content,react Temperature,reac CH4,reac CO2,reac1,reac1_content,GHSV ,Time on stream,CH4 Conversion
5301,Pd,1,0,0,Wet impregnation,450,1,525,4,100,Al2O3(Gamma),0.4195,MgO,0.5805,700,50,50,NULL,0,4,240,28.1871
5302,Pd,1,0,0,Wet impregnation,450,1,525,4,100,Al2O3(Gamma),0.4195,MgO,0.5805,700,50,50,NULL,0,4,255,27.3813
5303,Pd,1,0,0,Wet impregnation,450,1,525,4,100,Al2O3(Gamma),0.4195,MgO,0.5805,700,50,50,NULL,0,4,270,27.6115
5304,Pd,1,0,0,Wet impregnation,450,1,525,4,100,Al2O3(Gamma),0.4195,MgO,0.5805,700,50,50,NULL,0,4,285,28.0719
5305,Pd,1,0,0,Wet impregnation,450,1,525,4,100,Al2O3(Gamma),0.4195,MgO,0.5805,700,50,50,NULL,0,4,300,28.0719
5306,Pt,1,0,0,Wet impregnation,450,1,525,4,100,Al2O3(Gamma),0.4195,MgO,0.5805,700,50,50,NULL,0,8,60,62.95
5307,Pt,1,0,0,Wet impregnation,450,1,525,4,100,Al2O3(Gamma),0.4195,MgO,0.5805,700,50,50,NULL,0,5,60,62.78
5308,Pt,1,0,0,Wet impregnation,450,1,525,4,100,Al2O3(Gamma),0.4195,MgO,0.5805,700,50,50,NULL,0,4,60,59.22
5309,Pt,1,0,0,Wet impregnation,450,1,525,4,100,Al2O3(Gamma),0.4195,MgO,0.5805,700,50,50,NULL,0,3.333333333,60,56.36
5310,Pt,1,0,0,Wet impregnation,450,1,525,4,100,Al2O3(Gamma),0.4195,MgO,0.5805,700,50,50,NULL,0,2.857142857,60,52.36
5311,Ru,1,0,0,Wet impregnation,450,1,525,4,100,Al2O3(Gamma),0.4195,MgO,0.5805,700,50,50,NULL,0,8,60,73.08
5312,Ru,1,0,0,Wet impregnation,450,1,525,4,100,Al2O3(Gamma),0.4195,MgO,0.5805,700,50,50,NULL,0,5,60,71.76
5313,Ru,1,0,0,Wet impregnation,450,1,525,4,100,Al2O3(Gamma),0.4195,MgO,0.5805,700,50,50,NULL,0,4,60,70.54
5314,Ru,1,0,0,Wet impregnation,450,1,525,4,100,Al2O3(Gamma),0.4195,MgO,0.5805,700,50,50,NULL,0,3.333333333,60,67.38
5315,Ru,1,0,0,Wet impregnation,450,1,525,4,100,Al2O3(Gamma),0.4195,MgO,0.5805,700,50,50,NULL,0,2.857142857,60,64.5
5316,Rh,1,0,0,Wet impregnation,450,1,525,4,100,Al2O3(Gamma),0.4195,MgO,0.5805,700,50,50,NULL,0,8,60,69.8
5317,Rh,1,0,0,Wet impregnation,450,1,525,4,100,Al2O3(Gamma),0.4195,MgO,0.5805,700,50,50,NULL,0,5,60,70.68
5318,Rh,1,0,0,Wet impregnation,450,1,525,4,100,Al2O3(Gamma),0.4195,MgO,0.5805,700,50,50,NULL,0,4,60,70.28
5319,Rh,1,0,0,Wet impregnation,450,1,525,4,100,Al2O3(Gamma),0.4195,MgO,0.5805,700,50,50,NULL,0,3.333333333,60,67.7
5320,Rh,1,0,0,Wet impregnation,450,1,525,4,100,Al2O3(Gamma),0.4195,MgO,0.5805,700,50,50,NULL,0,2.857142857,60,66.72
5321,Ir,1,0,0,Wet impregnation,450,1,525,4,100,Al2O3(Gamma),0.4195,MgO,0.5805,700,50,50,NULL,0,8,60,67.8
5322,Ir,1,0,0,Wet impregnation,450,1,525,4,100,Al2O3(Gamma),0.4195,MgO,0.5805,700,50,50,NULL,0,5,60,68.2
5323,Ir,1,0,0,Wet impregnation,450,1,525,4,100,Al2O3(Gamma),0.4195,MgO,0.5805,700,50,50,NULL,0,4,60,65.66
5324,Ir,1,0,0,Wet impregnation,450,1,525,4,100,Al2O3(Gamma),0.4195,MgO,0.5805,700,50,50,NULL,0,3.333333333,60,64.2
5325,Ir,1,0,0,Wet impregnation,450,1,525,4,100,Al2O3(Gamma),0.4195,MgO,0.5805,700,50,50,NULL,0,2.857142857,60,59.34
5326,Pd,1,0,0,Wet impregnation,450,1,525,4,100,Al2O3(Gamma),0.4195,MgO,0.5805,700,50,50,NULL,0,8,60,54.54
5327,Pd,1,0,0,Wet impregnation,450,1,525,4,100,Al2O3(Gamma),0.4195,MgO,0.5805,700,50,50,NULL,0,5,60,41.96
5328,Pd,1,0,0,Wet impregnation,450,1,525,4,100,Al2O3(Gamma),0.4195,MgO,0.5805,700,50,50,NULL,0,4,60,36.86
5329,Pd,1,0,0,Wet impregnation,450,1,525,4,100,Al2O3(Gamma),0.4195,MgO,0.5805,700,50,50,NULL,0,3.333333333,60,32.56
5330,Pd,1,0,0,Wet impregnation,450,1,525,4,100,Al2O3(Gamma),0.4195,MgO,0.5805,700,50,50,NULL,0,2.857142857,60,28.52
5331,Pt,1,0,0,Wet impregnation,450,1,525,4,100,Al2O3(Gamma),0.4195,MgO,0.5805,700,50,50,NULL,0,4,60,59.22
5332,Pt,1,0,0,Wet impregnation,450,1,525,4,100,Al2O3(Gamma),0.4195,MgO,0.5805,700,33.33333333,66.66666667,NULL,0,4,60,80.73
5333,Pt,1,0,0,Wet impregnation,450,1,525,4,100,Al2O3(Gamma),0.4195,MgO,0.5805,700,25,75,NULL,0,4,60,90.28
5334,Ru,1,0,0,Wet impregnation,450,1,525,4,100,Al2O3(Gamma),0.4195,MgO,0.5805,700,50,50,NULL,0,4,60,70.54
5335,Ru,1,0,0,Wet impregnation,450,1,525,4,100,Al2O3(Gamma),0.4195,MgO,0.5805,700,33.33333333,66.66666667,NULL,0,4,60,89.38
5336,Ru,1,0,0,Wet impregnation,450,1,525,4,100,Al2O3(Gamma),0.4195,MgO,0.5805,700,25,75,NULL,0,4,60,100
5337,Rh,1,0,0,Wet impregnation,450,1,525,4,100,Al2O3(Gamma),0.4195,MgO,0.5805,700,50,50,NULL,0,4,60,70.28
5338,Rh,1,0,0,Wet impregnation,450,1,525,4,100,Al2O3(Gamma),0.4195,MgO,0.5805,700,33.33333333,66.66666667,NULL,0,4,60,90.19
5339,Rh,1,0,0,Wet impregnation,450,1,525,4,100,Al2O3(Gamma),0.4195,MgO,0.5805,700,25,75,NULL,0,4,60,95.44
5340,Ir,1,0,0,Wet impregnation,450,1,525,4,100,Al2O3(Gamma),0.4195,MgO,0.5805,700,50,50,NULL,0,4,60,65.66
5341,Ir,1,0,0,Wet impregnation,450,1,525,4,100,Al2O3(Gamma),0.4195,MgO,0.5805,700,33.33333333,66.66666667,NULL,0,4,60,82.26
5342,Ir,1,0,0,Wet impregnation,450,1,525,4,100,Al2O3(Gamma),0.4195,MgO,0.5805,700,25,75,NULL,0,4,60,94.44
5343,Pd,1,0,0,Wet impregnation,450,1,525,4,100,Al2O3(Gamma),0.4195,MgO,0.5805,700,50,50,NULL,0,4,60,36.86
5344,Pd,1,0,0,Wet impregnation,450,1,525,4,100,Al2O3(Gamma),0.4195,MgO,0.5805,700,33.33333333,66.66666667,NULL,0,4,60,43.34
5345,Pd,1,0,0,Wet impregnation,450,1,525,4,100,Al2O3(Gamma),0.4195,MgO,0.5805,700,25,75,NULL,0,4,60,50.32
5346,Pt,0.8,0,0,Wet impregnation,25,0,800,6,50,MgO,1,0,0,800,50,50,NULL,0,1.666666667,300,89.2377
5347,Pt,0.8,0,0,Wet impregnation,25,0,800,6,50,MgO,1,0,0,800,50,50,NULL,0,1.666666667,840,88.3408
5348,Pt,0.8,0,0,Wet impregnation,25,0,800,6,50,MgO,1,0,0,800,50,50,NULL,0,1.666666667,1320,87.4439
5349,Pt,0.8,0,0,Wet impregnation,25,0,800,6,50,MgO,1,0,0,800,50,50,NULL,0,1.666666667,1740,86.9955
5350,Pt,0.8,0,0,Wet impregnation,25,0,800,6,50,MgO,1,0,0,800,50,50,NULL,0,1.666666667,2100,86.5471
5351,Pt,0.8,0,0,Wet impregnation,25,0,800,6,50,MgO,1,0,0,800,50,50,NULL,0,1.666666667,2760,85.6502
5352,Pt,0.8,0,0,Wet impregnation,25,0,800,6,50,MgO,1,0,0,800,50,50,NULL,0,1.666666667,3180,85.6502
5353,Pt,0.8,0,0,Wet impregnation,25,0,800,6,50,MgO,1,0,0,800,50,50,NULL,0,1.666666667,3720,84.7534
5354,Pt,0.8,0,0,Wet impregnation,25,0,800,6,50,MgO,1,0,0,800,50,50,NULL,0,1.666666667,4560,84.3049
5355,Pt,0.8,0,0,Wet impregnation,25,0,800,6,50,MgO,1,0,0,800,66.66666667,33.33333333,NULL,0,1.666666667,60,51.5267
5356,Pt,0.8,0,0,Wet impregnation,25,0,800,6,50,MgO,1,0,0,800,66.66666667,33.33333333,NULL,0,1.666666667,600,41.2214
5357,Pt,0.8,0,0,Wet impregnation,25,0,800,6,50,MgO,1,0,0,800,66.66666667,33.33333333,NULL,0,1.666666667,1140,40.0763
5358,Pt,0.8,0,0,Wet impregnation,25,0,800,6,50,MgO,1,0,0,800,66.66666667,33.33333333,NULL,0,1.666666667,1500,38.5496
5359,Pt,0.8,0,0,Wet impregnation,25,0,800,6,50,MgO,1,0,0,800,66.66666667,33.33333333,NULL,0,1.666666667,2100,37.0229
5360,Pt,0.8,0,0,Wet impregnation,25,0,800,6,50,MgO,1,0,0,800,66.66666667,33.33333333,NULL,0,1.666666667,2700,35.8779
5361,Pt,0.8,0,0,Wet impregnation,25,0,800,6,50,MgO,1,0,0,800,66.66666667,33.33333333,NULL,0,1.666666667,3300,35.4962
5362,Pt,0.8,0,0,Wet impregnation,25,0,800,6,50,MgO,1,0,0,800,66.66666667,33.33333333,NULL,0,1.666666667,3900,34.7328
5363,Pt,0.8,0,0,Wet impregnation,25,0,800,6,50,MgO,1,0,0,800,66.66666667,33.33333333,NULL,0,1.666666667,4320,34.7328
5364,Pt,1,0,0,Incipient to wetness impregnation,25,0,550,3,100,ZrO2,1,0,0,550,50,50,NULL,0,8.5,30,19.5122
5365,Pt,1,0,0,Incipient to wetness impregnation,25,0,550,3,100,ZrO2,1,0,0,650,50,50,NULL,0,8.5,30,51.5947
5366,Pt,1,0,0,Incipient to wetness impregnation,25,0,550,3,100,ZrO2,1,0,0,700,50,50,NULL,0,8.5,30,67.5422
5367,Pt,1,0,0,Incipient to wetness impregnation,25,0,550,3,100,ZrO2,1,0,0,750,50,50,NULL,0,8.5,30,78.424
5368,Pt,1,0,0,Incipient to wetness impregnation,25,0,550,3,100,ZrO2,1,0,0,800,50,50,NULL,0,8.5,30,81.8011
5369,Pt,1,K,0.3,Incipient to wetness impregnation,25,0,550,3,100,Al2O3(Gamma),1,0,0,550,50,50,NULL,0,8.5,30,17.8236
5370,Pt,1,K,0.3,Incipient to wetness impregnation,25,0,550,3,100,Al2O3(Gamma),1,0,0,650,50,50,NULL,0,8.5,30,45.7786
5371,Pt,1,K,0.3,Incipient to wetness impregnation,25,0,550,3,100,Al2O3(Gamma),1,0,0,700,50,50,NULL,0,8.5,30,62.4765
5372,Pt,1,K,0.3,Incipient to wetness impregnation,25,0,550,3,100,Al2O3(Gamma),1,0,0,750,50,50,NULL,0,8.5,30,73.9212
5373,Pt,1,K,0.3,Incipient to wetness impregnation,25,0,550,3,100,Al2O3(Gamma),1,0,0,800,50,50,NULL,0,8.5,30,78.2364
5374,Pt,1,K,0.5,Incipient to wetness impregnation,25,0,550,3,100,Al2O3(Gamma),1,0,0,550,50,50,NULL,0,8.5,30,16.5103
5375,Pt,1,K,0.5,Incipient to wetness impregnation,25,0,550,3,100,Al2O3(Gamma),1,0,0,650,50,50,NULL,0,8.5,30,43.3396
5376,Pt,1,K,0.5,Incipient to wetness impregnation,25,0,550,3,100,Al2O3(Gamma),1,0,0,700,50,50,NULL,0,8.5,30,59.8499
5377,Pt,1,K,0.5,Incipient to wetness impregnation,25,0,550,3,100,Al2O3(Gamma),1,0,0,750,50,50,NULL,0,8.5,30,72.7955
5378,Pt,1,0,0,Incipient to wetness impregnation,25,0,550,3,100,Al2O3(Gamma),1,0,0,550,50,50,NULL,0,8.5,30,15.3846
5379,Pt,1,0,0,Incipient to wetness impregnation,25,0,550,3,100,Al2O3(Gamma),1,0,0,650,50,50,NULL,0,8.5,30,39.9625
5380,Pt,1,0,0,Incipient to wetness impregnation,25,0,550,3,100,Al2O3(Gamma),1,0,0,700,50,50,NULL,0,8.5,30,57.0356
5381,Pt,1,0,0,Incipient to wetness impregnation,25,0,550,3,100,Al2O3(Gamma),1,0,0,750,50,50,NULL,0,8.5,30,67.9174
5382,Pt,1,0,0,Incipient to wetness impregnation,25,0,550,3,100,Al2O3(Gamma),1,0,0,800,50,50,NULL,0,8.5,30,63.6023
5383,Pt,1,0,0,Incipient to wetness impregnation,25,0,550,3,100,ZrO2,1,0,0,800,50,50,NULL,0,8.5,145.374,81.664
5384,Pt,1,0,0,Incipient to wetness impregnation,25,0,550,3,100,ZrO2,1,0,0,800,50,50,NULL,0,8.5,264.317,80.7816
5385,Pt,1,0,0,Incipient to wetness impregnation,25,0,550,3,100,ZrO2,1,0,0,800,50,50,NULL,0,8.5,370.044,80.4916
5386,Pt,1,0,0,Incipient to wetness impregnation,25,0,550,3,100,ZrO2,1,0,0,800,50,50,NULL,0,8.5,1519.82,80.549
5387,Pt,1,0,0,Incipient to wetness impregnation,25,0,550,3,100,ZrO2,1,0,0,800,50,50,NULL,0,8.5,3013.22,80.622
5388,Pt,1,0,0,Incipient to wetness impregnation,25,0,550,3,100,ZrO2,1,0,0,800,50,50,NULL,0,8.5,4493.39,80.6956
5389,Pt,1,0,0,Incipient to wetness impregnation,25,0,550,3,100,ZrO2,1,0,0,800,50,50,NULL,0,8.5,5814.98,80.7601
5390,Pt,1,K,0.3,Incipient to wetness impregnation,25,0,550,3,100,Al2O3(Gamma),1,0,0,800,50,50,NULL,0,8.5,145.374,77.8178
5391,Pt,1,K,0.3,Incipient to wetness impregnation,25,0,550,3,100,Al2O3(Gamma),1,0,0,800,50,50,NULL,0,8.5,264.317,76.9361
5392,Pt,1,K,0.3,Incipient to wetness impregnation,25,0,550,3,100,Al2O3(Gamma),1,0,0,800,50,50,NULL,0,8.5,370.044,76.6455
5393,Pt,1,K,0.3,Incipient to wetness impregnation,25,0,550,3,100,Al2O3(Gamma),1,0,0,800,50,50,NULL,0,8.5,1519.82,75.8146
5394,Pt,1,K,0.3,Incipient to wetness impregnation,25,0,550,3,100,Al2O3(Gamma),1,0,0,800,50,50,NULL,0,8.5,3013.22,75.2965
5395,Pt,1,K,0.3,Incipient to wetness impregnation,25,0,550,3,100,Al2O3(Gamma),1,0,0,800,50,50,NULL,0,8.5,4493.39,75.0736
5396,Pt,1,K,0.3,Incipient to wetness impregnation,25,0,550,3,100,Al2O3(Gamma),1,0,0,800,50,50,NULL,0,8.5,5814.98,75.1388
5397,Pt,1,0,0,Incipient to wetness impregnation,25,0,550,3,100,Al2O3(Gamma),1,0,0,800,50,50,NULL,0,8.5,145.374,63.9125
5398,Pt,1,0,0,Incipient to wetness impregnation,25,0,550,3,100,Al2O3(Gamma),1,0,0,800,50,50,NULL,0,8.5,264.317,60.0722
5399,Pt,1,0,0,Incipient to wetness impregnation,25,0,550,3,100,Al2O3(Gamma),1,0,0,800,50,50,NULL,0,8.5,370.044,57.7112
5400,Pt,1,0,0,Incipient to wetness impregnation,25,0,550,3,100,Al2O3(Gamma),1,0,0,800,50,50,NULL,0,8.5,1519.82,47.7087
5401,Pt,1,0,0,Incipient to wetness impregnation,25,0,550,3,100,Al2O3(Gamma),1,0,0,800,50,50,NULL,0,8.5,3013.22,42.4563
5402,Pt,1,0,0,Incipient to wetness impregnation,25,0,550,3,100,Al2O3(Gamma),1,0,0,800,50,50,NULL,0,8.5,4493.39,39.8665
5403,Pt,1,0,0,Incipient to wetness impregnation,25,0,550,3,100,Al2O3(Gamma),1,0,0,800,50,50,NULL,0,8.5,5814.98,37.8607
5404,Co,5,0,0,Sequential impregnation,500,4,600,2,100,La2O3,0.5,SiO2,0.5,600,10,10,reac He %vol,80,4.545454545,60,31.8731
5405,Co,5,0,0,Sequential impregnation,500,4,600,2,100,La2O3,0.5,SiO2,0.5,600,10,10,reac He %vol,80,4.545454545,120,32.32
5406,Co,5,0,0,Sequential impregnation,500,4,600,2,100,La2O3,0.5,SiO2,0.5,600,10,10,reac He %vol,80,4.545454545,180,31.7095
5407,Co,5,0,0,Sequential impregnation,500,4,600,2,100,La2O3,0.5,SiO2,0.5,600,10,10,reac He %vol,80,4.545454545,240,32.1563
5408,Co,5,0,0,Sequential impregnation,500,4,600,2,100,La2O3,0.5,SiO2,0.5,600,10,10,reac He %vol,80,4.545454545,300,30.7905
5409,Co,5,0,0,Sequential impregnation,500,4,600,2,100,La2O3,0.5,SiO2,0.5,600,10,10,reac He %vol,80,4.545454545,600,31.3633
5410,Co,5,0,0,Sequential impregnation,500,4,600,2,100,La2O3,0.5,SiO2,0.5,600,10,10,reac He %vol,80,4.545454545,900,30.7276
5411,Co,5,0,0,Sequential impregnation,500,4,600,2,100,La2O3,0.5,SiO2,0.5,600,10,10,reac He %vol,80,4.545454545,1200,31.4518
5412,Co,5,0,0,Sequential impregnation,500,4,600,2,100,La2O3,0.5,SiO2,0.5,600,10,10,reac He %vol,80,4.545454545,1380,30.8283
5413,Co,5,0,0,Sequential impregnation,500,4,600,2,100,La2O3,0.5,SiO2,0.5,600,10,10,reac He %vol,80,4.545454545,1440,31.2752
5414,Co,5,0,0,Sequential impregnation,500,4,600,2,100,La2O3,0.5,SiO2,0.5,600,10,10,reac He %vol,80,4.545454545,1500,31.2689
5415,Co,5,0,0,Sequential impregnation,500,4,600,2,100,La2O3,0.1,SiO2,0.9,600,10,10,reac He %vol,80,4.545454545,60,27.9456
5416,Co,5,0,0,Sequential impregnation,500,4,600,2,100,La2O3,0.1,SiO2,0.9,600,10,10,reac He %vol,80,4.545454545,120,25.9756
5417,Co,5,0,0,Sequential impregnation,500,4,600,2,100,La2O3,0.1,SiO2,0.9,600,10,10,reac He %vol,80,4.545454545,180,22.9481
5418,Co,5,0,0,Sequential impregnation,500,4,600,2,100,La2O3,0.1,SiO2,0.9,600,10,10,reac He %vol,80,4.545454545,240,20.0718
5419,Co,5,0,0,Sequential impregnation,500,4,600,2,100,La2O3,0.1,SiO2,0.9,600,10,10,reac He %vol,80,4.545454545,300,15.8359
5420,Co,5,0,0,Sequential impregnation,500,4,600,2,100,La2O3,0.05,SiO2,0.95,600,10,10,reac He %vol,80,4.545454545,60,27.9456
5421,Co,5,0,0,Sequential impregnation,500,4,600,2,100,La2O3,0.05,SiO2,0.95,600,10,10,reac He %vol,80,4.545454545,120,23.8608
5422,Co,5,0,0,Sequential impregnation,500,4,600,2,100,La2O3,0.05,SiO2,0.95,600,10,10,reac He %vol,80,4.545454545,180,20.8333
5423,Co,5,0,0,Sequential impregnation,500,4,600,2,100,La2O3,0.05,SiO2,0.95,600,10,10,reac He %vol,80,4.545454545,240,16.8995
5424,Co,5,0,0,Sequential impregnation,500,4,600,2,100,La2O3,0.05,SiO2,0.95,600,10,10,reac He %vol,80,4.545454545,300,14.3253
5425,Co,5,0,0,Sequential impregnation,500,4,600,2,100,SiO2,1,0,0,600,10,10,reac He %vol,80,4.545454545,60,5.13595
5426,Co,5,0,0,Sequential impregnation,500,4,600,2,100,SiO2,1,0,0,600,10,10,reac He %vol,80,4.545454545,120,2.56205
5427,Co,5,0,0,Sequential impregnation,500,4,600,2,100,SiO2,1,0,0,600,10,10,reac He %vol,80,4.545454545,180,0
5428,Co,10,0,0,Incipient to wetness impregnation,400,4,700,1,100,TiO2,1,0,0,750,50,50,NULL,0,10,60,65.5273
5429,Co,10,0,0,Incipient to wetness impregnation,400,4,700,1,100,TiO2,1,0,0,750,50,50,NULL,0,10,120,62.9073
5430,Co,10,0,0,Incipient to wetness impregnation,400,4,700,1,100,TiO2,1,0,0,750,50,50,NULL,0,10,240,58.9825
5431,Co,10,0,0,Incipient to wetness impregnation,400,4,700,1,100,TiO2,1,0,0,750,50,50,NULL,0,10,360,56.7046
5432,Co,10,0,0,Incipient to wetness impregnation,400,4,700,1,100,TiO2,1,0,0,750,50,50,NULL,0,10,480,54.7559
5433,Co,10,0,0,Incipient to wetness impregnation,400,4,700,1,100,TiO2,1,0,0,750,50,50,NULL,0,10,600,53.7941
5434,Co,10,0,0,Incipient to wetness impregnation,400,4,700,1,100,TiO2,1,0,0,750,50,50,NULL,0,10,720,53.1623
5435,Co,10,0,0,Incipient to wetness impregnation,400,4,700,1,100,TiO2,1,0,0,750,50,50,NULL,0,10,840,51.2128
5436,Co,10,0,0,Incipient to wetness impregnation,400,4,700,1,100,TiO2,1,0,0,750,50,50,NULL,0,10,960,50.581
5437,Co,10,0,0,Incipient to wetness impregnation,400,4,700,1,100,TiO2,1,0,0,750,50,50,NULL,0,10,1080,49.6199
5438,Co,10,0,0,Incipient to wetness impregnation,400,4,700,1,100,TiO2,1,0,0,750,50,50,NULL,0,10,1200,48.6589
5439,Co,10,0,0,Incipient to wetness impregnation,400,4,700,1,100,TiO2,1,0,0,750,50,50,NULL,0,10,1320,48.0263
5440,Co,10,0,0,Incipient to wetness impregnation,400,4,700,1,100,TiO2,1,0,0,750,50,50,NULL,0,10,1440,47.3945
5441,Co,10,0,0,Incipient to wetness impregnation,400,4,750,1,100,TiO2,1,0,0,750,50,50,NULL,0,10,60,55.6515
5442,Co,10,0,0,Incipient to wetness impregnation,400,4,750,1,100,TiO2,1,0,0,750,50,50,NULL,0,10,120,53.3599
5443,Co,10,0,0,Incipient to wetness impregnation,400,4,750,1,100,TiO2,1,0,0,750,50,50,NULL,0,10,180,51.7275
5444,Co,10,0,0,Incipient to wetness impregnation,400,4,750,1,100,TiO2,1,0,0,750,50,50,NULL,0,10,240,50.4236
5445,Co,10,0,0,Incipient to wetness impregnation,400,4,750,1,100,TiO2,1,0,0,750,50,50,NULL,0,10,360,49.4618
5446,Co,10,0,0,Incipient to wetness impregnation,400,4,750,1,100,TiO2,1,0,0,750,50,50,NULL,0,10,480,47.8423
5447,Co,10,0,0,Incipient to wetness impregnation,400,4,750,1,100,TiO2,1,0,0,750,50,50,NULL,0,10,600,46.8805
5448,Co,10,0,0,Incipient to wetness impregnation,400,4,750,1,100,TiO2,1,0,0,750,50,50,NULL,0,10,720,46.5779
5449,Co,10,0,0,Incipient to wetness impregnation,400,4,750,1,100,TiO2,1,0,0,750,50,50,NULL,0,10,840,45.6168
5450,Co,10,0,0,Incipient to wetness impregnation,400,4,750,1,100,TiO2,1,0,0,750,50,50,NULL,0,10,960,45.3135
5451,Co,10,0,0,Incipient to wetness impregnation,400,4,750,1,100,TiO2,1,0,0,750,50,50,NULL,0,10,1080,45.0109
5452,Co,10,0,0,Incipient to wetness impregnation,400,4,750,1,100,TiO2,1,0,0,750,50,50,NULL,0,10,1200,44.0498
5453,Co,10,0,0,Incipient to wetness impregnation,400,4,750,1,100,TiO2,1,0,0,750,50,50,NULL,0,10,1320,43.7465
5454,Co,10,0,0,Incipient to wetness impregnation,400,4,750,1,100,TiO2,1,0,0,750,50,50,NULL,0,10,1440,43.4431
5455,Co,10,0,0,Incipient to wetness impregnation,400,4,800,1,100,TiO2,1,0,0,750,50,50,NULL,0,10,60,38.8607
5456,Co,10,0,0,Incipient to wetness impregnation,400,4,800,1,100,TiO2,1,0,0,750,50,50,NULL,0,10,120,38.2159
5457,Co,10,0,0,Incipient to wetness impregnation,400,4,800,1,100,TiO2,1,0,0,750,50,50,NULL,0,10,240,36.2665
5458,Co,10,0,0,Incipient to wetness impregnation,400,4,800,1,100,TiO2,1,0,0,750,50,50,NULL,0,10,360,35.3054
5459,Co,10,0,0,Incipient to wetness impregnation,400,4,800,1,100,TiO2,1,0,0,750,50,50,NULL,0,10,480,34.3436
5460,Co,10,0,0,Incipient to wetness impregnation,400,4,800,1,100,TiO2,1,0,0,750,50,50,NULL,0,10,600,33.0534
5461,Co,10,0,0,Incipient to wetness impregnation,400,4,800,1,100,TiO2,1,0,0,750,50,50,NULL,0,10,720,31.7631
5462,Co,10,0,0,Incipient to wetness impregnation,400,4,800,1,100,TiO2,1,0,0,750,50,50,NULL,0,10,840,31.1312
5463,Co,10,0,0,Incipient to wetness impregnation,400,4,800,1,100,TiO2,1,0,0,750,50,50,NULL,0,10,960,30.4987
5464,Co,10,0,0,Incipient to wetness impregnation,400,4,800,1,100,TiO2,1,0,0,750,50,50,NULL,0,10,1080,29.5376
5465,Co,10,0,0,Incipient to wetness impregnation,400,4,800,1,100,TiO2,1,0,0,750,50,50,NULL,0,10,1200,28.9051
5466,Co,10,0,0,Incipient to wetness impregnation,400,4,800,1,100,TiO2,1,0,0,750,50,50,NULL,0,10,1320,27.6148
5467,Co,10,0,0,Incipient to wetness impregnation,400,4,800,1,100,TiO2,1,0,0,750,50,50,NULL,0,10,1440,26.9829
5468,Co,10,0,0,Incipient to wetness impregnation,400,4,850,1,100,TiO2,1,0,0,750,50,50,NULL,0,10,60,5.93886
5469,Co,10,0,0,Incipient to wetness impregnation,400,4,850,1,100,TiO2,1,0,0,750,50,50,NULL,0,10,120,0.685032
5470,Co,10,0,0,Incipient to wetness impregnation,400,4,850,1,100,TiO2,1,0,0,750,50,50,NULL,0,10,180,1.35641
5471,Co,10,0,0,Incipient to wetness impregnation,400,4,850,1,100,TiO2,1,0,0,750,50,50,NULL,0,10,240,1.36935
5472,Co,10,0,0,Incipient to wetness impregnation,400,4,850,1,100,TiO2,1,0,0,750,50,50,NULL,0,10,360,0.0797887
5473,Co,10,0,0,Incipient to wetness impregnation,400,4,850,1,100,TiO2,1,0,0,750,50,50,NULL,0,10,480,0.104947
5474,Co,10,0,0,Incipient to wetness impregnation,400,4,850,1,100,TiO2,1,0,0,750,50,50,NULL,0,10,600,0.460762
5475,Co,10,0,0,Incipient to wetness impregnation,400,4,850,1,100,TiO2,1,0,0,750,50,50,NULL,0,10,720,0.15814
5476,Co,10,0,0,Incipient to wetness impregnation,400,4,750,1,100,TiO2,1,0,0,750,50,50,NULL,0,50,60,80.2
5477,Co,10,0,0,Incipient to wetness impregnation,400,4,750,1,100,TiO2,1,0,0,750,50,50,NULL,0,50,3000,59.8
5478,Co,10,0,0,Incipient to wetness impregnation,400,4,750,1,100,TiO2,1,0,0,750,50,50,NULL,0,1,60,20.5
5479,Co,10,0,0,Incipient to wetness impregnation,400,4,700,1,100,TiO2,1,0,0,750,50,50,NULL,0,10,60,2.4
5480,Co,10,0,0,Incipient to wetness impregnation,400,4,750,1,100,TiO2,1,0,0,750,50,50,NULL,0,10,60,0.8
5481,Co,10,0,0,Incipient to wetness impregnation,400,4,750,1,100,TiO2,1,0,0,750,50,50,NULL,0,50,60,80.6452
5482,Co,10,0,0,Incipient to wetness impregnation,400,4,750,1,100,TiO2,1,0,0,750,50,50,NULL,0,50,120,76.0369
5483,Co,10,0,0,Incipient to wetness impregnation,400,4,750,1,100,TiO2,1,0,0,750,50,50,NULL,0,50,360,69.1244
5484,Co,10,0,0,Incipient to wetness impregnation,400,4,750,1,100,TiO2,1,0,0,750,50,50,NULL,0,50,600,66.8203
5485,Co,10,0,0,Incipient to wetness impregnation,400,4,750,1,100,TiO2,1,0,0,750,50,50,NULL,0,50,840,64.977
5486,Co,10,0,0,Incipient to wetness impregnation,400,4,750,1,100,TiO2,1,0,0,750,50,50,NULL,0,50,1080,64.0553
5487,Co,10,0,0,Incipient to wetness impregnation,400,4,750,1,100,TiO2,1,0,0,750,50,50,NULL,0,50,1320,62.6728
5488,Co,10,0,0,Incipient to wetness impregnation,400,4,750,1,100,TiO2,1,0,0,750,50,50,NULL,0,50,1560,61.7512
5489,Co,10,0,0,Incipient to wetness impregnation,400,4,750,1,100,TiO2,1,0,0,750,50,50,NULL,0,50,1800,61.2903
5490,Co,10,0,0,Incipient to wetness impregnation,400,4,750,1,100,TiO2,1,0,0,750,50,50,NULL,0,50,2040,60.8295
5491,Co,10,0,0,Incipient to wetness impregnation,400,4,750,1,100,TiO2,1,0,0,750,50,50,NULL,0,50,2280,60.8295
5492,Co,10,0,0,Incipient to wetness impregnation,400,4,750,1,100,TiO2,1,0,0,750,50,50,NULL,0,50,2520,60.3687
5493,Co,10,0,0,Incipient to wetness impregnation,400,4,750,1,100,TiO2,1,0,0,750,50,50,NULL,0,50,2760,59.447
5494,Co,10,0,0,Incipient to wetness impregnation,400,4,750,1,100,TiO2,1,0,0,750,50,50,NULL,0,50,3000,59.447
5495,Co,10,0,0,Incipient to wetness impregnation,400,4,750,1,100,TiO2,1,0,0,750,50,50,NULL,0,10,60,55.7604
5496,Co,10,0,0,Incipient to wetness impregnation,400,4,750,1,100,TiO2,1,0,0,750,50,50,NULL,0,10,120,52.9954
5497,Co,10,0,0,Incipient to wetness impregnation,400,4,750,1,100,TiO2,1,0,0,750,50,50,NULL,0,10,180,51.6129
5498,Co,10,0,0,Incipient to wetness impregnation,400,4,750,1,100,TiO2,1,0,0,750,50,50,NULL,0,10,240,50.6912
5499,Co,10,0,0,Incipient to wetness impregnation,400,4,750,1,100,TiO2,1,0,0,750,50,50,NULL,0,10,360,49.3088
5500,Co,10,0,0,Incipient to wetness impregnation,400,4,750,1,100,TiO2,1,0,0,750,50,50,NULL,0,10,480,47.9263
5501,Co,10,0,0,Incipient to wetness impregnation,400,4,750,1,100,TiO2,1,0,0,750,50,50,NULL,0,10,600,46.5438
5502,Co,10,0,0,Incipient to wetness impregnation,400,4,750,1,100,TiO2,1,0,0,750,50,50,NULL,0,10,720,46.0829
5503,Co,10,0,0,Incipient to wetness impregnation,400,4,750,1,100,TiO2,1,0,0,750,50,50,NULL,0,10,840,46.0829
5504,Co,10,0,0,Incipient to wetness impregnation,400,4,750,1,100,TiO2,1,0,0,750,50,50,NULL,0,10,960,45.1613
5505,Co,10,0,0,Incipient to wetness impregnation,400,4,750,1,100,TiO2,1,0,0,750,50,50,NULL,0,10,1080,44.2396
5506,Co,10,0,0,Incipient to wetness impregnation,400,4,750,1,100,TiO2,1,0,0,750,50,50,NULL,0,10,1200,43.7788
5507,Co,10,0,0,Incipient to wetness impregnation,400,4,750,1,100,TiO2,1,0,0,750,50,50,NULL,0,10,1320,43.7788
5508,Co,10,0,0,Incipient to wetness impregnation,400,4,750,1,100,TiO2,1,0,0,750,50,50,NULL,0,10,1440,43.7788
5509,Co,10,0,0,Incipient to wetness impregnation,400,4,750,1,100,TiO2,1,0,0,750,50,50,NULL,0,1,60,20.2765
5510,Co,10,0,0,Incipient to wetness impregnation,400,4,750,1,100,TiO2,1,0,0,750,50,50,NULL,0,1,120,18.894
5511,Co,10,0,0,Incipient to wetness impregnation,400,4,750,1,100,TiO2,1,0,0,750,50,50,NULL,0,1,240,15.6682
5512,Co,10,0,0,Incipient to wetness impregnation,400,4,750,1,100,TiO2,1,0,0,750,50,50,NULL,0,1,360,13.8249
5513,Co,10,0,0,Incipient to wetness impregnation,400,4,750,1,100,TiO2,1,0,0,750,50,50,NULL,0,1,480,10.5991
5514,Co,10,0,0,Incipient to wetness impregnation,400,4,750,1,100,TiO2,1,0,0,750,50,50,NULL,0,1,600,7.8341
5515,Co,10,0,0,Incipient to wetness impregnation,400,4,750,1,100,TiO2,1,0,0,750,50,50,NULL,0,1,720,4.60829
5516,Co,10,0,0,Incipient to wetness impregnation,400,4,750,1,100,TiO2,1,0,0,750,50,50,NULL,0,1,840,1.38249
5517,Co,10,0,0,Incipient to wetness impregnation,400,4,750,1,100,TiO2,1,0,0,750,50,50,NULL,0,1,960,0.921659
5518,Co,10,0,0,Incipient to wetness impregnation,400,4,750,1,100,TiO2,1,0,0,750,50,50,NULL,0,1,1080,0.460829
5519,Co,10,0,0,Incipient to wetness impregnation,400,4,750,1,100,TiO2,1,0,0,750,50,50,NULL,0,1,1200,0.460829
5520,Co,10,0,0,Incipient to wetness impregnation,400,4,750,1,100,TiO2,1,0,0,750,50,50,NULL,0,1,1320,0.921659
5521,Co,10,0,0,Incipient to wetness impregnation,400,4,750,1,100,TiO2,1,0,0,750,50,50,NULL,0,1,1440,0.921659
